Repository: luoyang0901/Interpretable-fingerprint

---
title: OSC PCE Fingerprint Workflow

layout: default
---

# Code and Data Access

This repository contains the updated reproducible workflow corresponding to the revised manuscript:

**Interpretable Fingerprint-Based Prediction of Power Conversion Efficiency for Donor--Acceptor Pairs in Organic Solar Cells with External Fingerprint-Only Data Integration**

The workflow was updated after revision to keep the manuscript, Supporting Information, figures, tables, and code under one documented protocol. In particular, the updated version separates:

1. the **structure-resolved conventional baseline**, which supports interpretation and the diagnostic unknown-pair hold-out;
2. the **fixed-split TextCNN(FPtand) 101-seed ensemble**, which provides common-test-set parity plots and best-single/ensemble comparisons; and
3. the **repeated-split robustness analyses**, which report mean ± SD and 95% confidence intervals.

## Repository status after revision

The public code has been updated to match the revised manuscript. The previous A--E workflow has been replaced by the following final reproducible workflow:

- `Baseline.py` now implements the finalized conventional machine-learning baseline:
  - 836 pair-level in-house D--A records as the parent structure-resolved dataset;
  - fixed 20-pair diagnostic unknown-pair hold-out selected with seed 42;

## Source datasets

Place the input files in the `data/` directory:

| File | Role |
|---|---|
| `D-A.csv` | structure-resolved in-house donor--acceptor dataset |
| `Donor.csv` | optional donor metadata table, if used by interpretation scripts |
| `Acceptor.csv` | optional acceptor metadata table, if used by interpretation scripts |
| `gao_fd_fp.npy` | Gao donor-side fingerprint array |
| `gao_fa_fp.npy` | Gao acceptor-side fingerprint array |
| `gao_fp_Y.npy` | Gao target PCE array |

The Gao source reports 566 D--A pairs. In the revised workflow, 535 retained fingerprint records are used after preprocessing of the available arrays.

## Final workflow overview

| Stage | Branch | Script(s) | Main outputs |
|---|---|---|---|
| 1 | Conventional baseline | `Baseline.py` | Figures S2--S4; Tables S7--S11; Block A high-PCE table |
| 2 | Dataset preparation for TextCNN | `00_prepare_datasets.py` | in-house radius-2 arrays; joint in-house + Gao arrays |
| 3 | TextCNN fixed split | `01_run_101_seeds.py` + `Combine.py` | best-single and 101-model ensemble predictions; Figures 4--6 / S5--S7 |
| 4 | TextCNN repeated split | `01_run_101_seeds.py` + `Combine.py` | mean ± SD and 95% CI for partition robustness |
| 5 | Publication outputs | `02_summarize_results.py`, `03_make_submission_figures.py` | final tables, high-PCE cases, parity plots, source data |

### 2. Prepare TextCNN datasets

```bash
python 00_prepare_datasets.py \
  --inhouse-csv data/D-A.csv \
  --unknown-pairs-csv results_baseline_final/fixed_unknown_20_pairs_seed42.csv \
  --gao-fd data/gao_fd_fp.npy \
  --gao-fa data/gao_fa_fp.npy \
  --gao-y data/gao_fp_Y.npy \
  --output-dir prepared_data
```

Expected prepared arrays include:

```text
prepared_data/inhouse_r2_fd.npy
prepared_data/inhouse_r2_fa.npy
prepared_data/inhouse_r2_y.npy
prepared_data/joint_fd.npy
prepared_data/joint_fa.npy
prepared_data/joint_y.npy
```

The joint branch contains 816 in-house radius-2 samples plus 535 retained Gao samples, giving 1351 samples.

### 6. Summarize TextCNN results and generate figures

```bash
python 02_summarize_results.py \
  --fixed-config config_fixed_split.json \
  --repeated-config config_repeated_split.json \
  --output-dir publication_outputs
```

```bash
python 03_make_submission_figures.py \
  --summary-dir publication_outputs \
  --output-dir publication_figures
```

Main outputs include:

```text
publication_outputs/Table_TextCNN_101seed_statistics_wide.csv
publication_outputs/Table_TextCNN_cross_branch.csv
publication_outputs/gao_only/high_PCE_cases.csv
publication_outputs/inhouse_r2/high_PCE_cases.csv
publication_outputs/joint_inhouse_gao/high_PCE_cases.csv
publication_figures/gao_only_best_single_and_ensemble.pdf
publication_figures/inhouse_r2_best_single_and_ensemble.pdf
publication_figures/joint_inhouse_gao_best_single_and_ensemble.pdf
publication_figures/Figure_TextCNN_three_branches_3x2.pdf
```

# Input data used by the revised workflow

This directory contains the exact machine-readable inputs needed by the revised scripts.

- `D-A.csv`: 1,076 structure-available in-house literature records (donor SMILES, acceptor SMILES, PCE, and pair key) used before pair-level aggregation.
- `gao_fd_fp.npy`: 535 retained Gao donor fingerprint rows, 1,024 bits each.
- `gao_fa_fp.npy`: 535 retained Gao acceptor fingerprint rows, 1,024 bits each.
- `gao_fp_Y.npy`: PCE labels for the same 535 retained Gao rows.

The Gao arrays are fingerprint-only in this repository and are used for representation-aligned internal prediction, not independent external validation or structure-level interpretation.

File: data/D-A.csv (part 1 of 11)
Donor,Donor_SMILES,Acceptor,Acceptor_SMILES,PCE(%),JSC(mA/cm2 ),FF,Voc
TTFQz-T1,CC1=CC=C(S1)C2=C(C(F)=C(C3=NC(C4=CC(F)=C(S4)CC(CC)CC)=C(N=C23)C5=CC(F)=C(S5)CC(CC)CC)C6=CC=C(S6)C7=CC8=C(C9=C(C(C%10=CC=C(S%10)CC(CC)CC)=C8S7)C=C(C)S9)C%11=CC=C(S%11)CC(CC)CC)F,Y5,O=C(C1=CC=CC=C1C/2=C(C#N)/C#N)C2=C/C3=C(C4=CC=C(CCCCCC)C=C4)C5=C(S3)C6=C(S5)C(C7=NSN=C7C8=C9N(C%10=CC=C(CCCCCC)C=C%10)C%11=C8SC%12=C%11SC(/C=C%13C(C%14=CC=CC=C%14C\%13=C(C#N)\C#N)=O)=C%12C%15=CC=C(CCCCCC)C=C%15)=C9N6C%16=CC=C(CCCCCC)C=C%16,13.1,21.2,0.696,0.89
TTFQx-T2,FC(C(F)=C(C1=NC(C2=CC(F)=C(S2)CC(CCCC)CC)=C(N=C31)C4=CC(F)=C(S4)CC(CCCC)CC)C5=CC=C(S5)C6=CC7=C(C8=C(C(C9=CC=C(S9)CC(CCCC)CCCC)=C7S6)C=C(S8)[*])C%10=CC=C(S%10)CC(CCCC)CCCC)=C3C%11=CC=CS%11,ITIC,c12cc3c(cc1C(c1c2sc2c1sc(c2)/C=C\1/C(=C(C#N)C#N)c2c(C1=O)cccc2)(c1ccc(cc1)CCCCCC)c1ccc(cc1)CCCCCC)c1c(C3(c2ccc(cc2)CCCCCC)c2ccc(cc2)CCCCCC)c2c(s1)cc(s2)/C=C\1/C(=C(C#N)C#N)c2c(C1=O)cccc2,7.22,13.75,0.561,0.94
TTFQx-T1,FC(C(F)=C(C1=NC(C2=CC(F)=C(S2)CC(CCCC)CC)=C(N=C31)C4=CC(F)=C(S4)CC(CCCC)CC)C5=CC=C(S5)C6=CC7=C(C8=C(C(C9=CC=C(S9)CC(CCCC)CC)=C7S6)C=C(C)S8)C%10=CC=C(S%10)CC(CCCC)CC)=C3C%11=CC=C(C)S%11,ITIC,c12cc3c(cc1C(c1c2sc2c1sc(c2)/C=C\1/C(=C(C#N)C#N)c2c(C1=O)cccc2)(c1ccc(cc1)CCCCCC)c1ccc(cc1)CCCCCC)c1c(C3(c2ccc(cc2)CCCCCC)c2ccc(cc2)CCCCCC)c2c(s1)cc(s2)/C=C\1/C(=C(C#N)C#N)c2c(C1=O)cccc2,10.52,16.88,0.692,0.9
TP,CC(SC1=C(C2=C3SC(C4=CC5C(C=C(C6=C7C(C(N(CC(CCCCCCCC)CCCCCCCCCC)C7=O)=O)=C(C8=CC(SC(C(SC9=C(C%10=C%11SC(C%12=C%13C(C(F)=C(C(OCC(CC)CCCC)=O)S%13)=C(C)S%12)=C%10)C%14=CC=C(CC(CCCC)CC)S%14)=CC9=C%11C%15=CC=C(CC(CCCC)CC)S%15)=C%16)C%16S8)N6CCCCCCCC)S5)S4)=C2)C%17=CC=C(CC(CCCC)CC)S%17)=CC1=C3C%18=CC=C(CC(CCCC)CC)S%18,ITIC,c12cc3c(cc1C(c1c2sc2c1sc(c2)/C=C\1/C(=C(C#N)C#N)c2c(C1=O)cccc2)(c1ccc(cc1)CCCCCC)c1ccc(cc1)CCCCCC)c1c(C3(c2ccc(cc2)CCCCCC)c2ccc(cc2)CCCCCC)c2c(s1)cc(s2)/C=C\1/C(=C(C#N)C#N)c2c(C1=O)cccc2,8.18,15.31,0.6,0.89
TP,CC(SC1=C(C2=C3SC(C4=CC5C(C=C(C6=C7C(C(N(CC(CCCCCCCC)CCCCCCCCCC)C7=O)=O)=C(C8=CC(SC(C(SC9=C(C%10=C%11SC(C%12=C%13C(C(F)=C(C(OCC(CC)CCCC)=O)S%13)=C(C)S%12)=C%10)C%14=CC=C(CC(CCCC)CC)S%14)=CC9=C%11C%15=CC=C(CC(CCCC)CC)S%15)=C%16)C%16S8)N6CCCCCCCC)S5)S4)=C2)C%17=CC=C(CC(CCCC)CC)S%17)=CC1=C3C%18=CC=C(CC(CCCC)CC)S%18,IEICO-4F,FC1=CC2=C(C(/C(C2=O)=C/C3=CC(OCC(CC)CCCC)=C(S3)C4=CC5=C(S4)C6=CC(C7(C8=CC=C(CCCCCC)C=C8)C9=CC=C(CCCCCC)C=C9)=C(C%10=C7C=C(S%10)C%11=C(OCC(CC)CCCC)C=C(S%11)/C=C(/C(C%12=C%13C=C(F)C(F)=C%12)=C(C#N)\C#N)C%13=O)C=C6C5(C%14=CC=C(CCCCCC)C=C%14)C%15=CC=C(CCCCCC)C=C%15)=C(C#N)/C#N)C=C1F,8.73,21.44,0.55,0.74
TE2-BTDF-(T2),O=C(OC1=CC=C(CCCCCC)C=C1)C2=C(C)SC(C(S3)=CC(C(OC4=CC=C(CCCCCC)C=C4)=O)=C3C(S5)=CC=C5C(C6=NSN=C6C(C(S7)=CC=C7C)=C8F)=C8F)=C2,ITIC,c12cc3c(cc1C(c1c2sc2c1sc(c2)/C=C\1/C(=C(C#N)C#N)c2c(C1=O)cccc2)(c1ccc(cc1)CCCCCC)c1ccc(cc1)CCCCCC)c1c(C3(c2ccc(cc2)CCCCCC)c2ccc(cc2)CCCCCC)c2c(s1)cc(s2)/C=C\1/C(=C(C#N)C#N)c2c(C1=O)cccc2,2.3,4.4,0.55,1.0
TE2-BTDF-(T2),O=C(OC1=CC=C(CCCCCC)C=C1)C2=C(C)SC(C(S3)=CC(C(OC4=CC=C(CCCCCC)C=C4)=O)=C3C(S5)=CC=C5C(C6=NSN=C6C(C(S7)=CC=C7C)=C8F)=C8F)=C2,ITIC-4F,c1(cc2c(cc1F)C(=C(C#N)C#N)/C(=C\c1sc3c(c1)sc1c3C(c3c1cc1c(c3)c3c(C1(c1ccc(cc1)CCCCCC)c1ccc(cc1)CCCCCC)c1c(s3)cc(s1)/C=C/1\C(=C(C#N)C#N)c3c(C1=O)cc(c(c3)F)F)(c1ccc(cc1)CCCCCC)c1ccc(cc1)CCCCCC)/C2=O)F,6.69,11.1,0.7,0.86
T2-BTDF-(TE2),CC(SC(C1=C(F)C(F)=C(C2=CC(C(OC3=CC=C(CCCCCC)C=C3)=O)=C(C4=CC=C(C5=CC=C(C)S5)S4)S2)C6=NSN=C16)=C7)=C7C(OC8=CC=C(CCCCCC)C=C8)=O,ITIC,c12cc3c(cc1C(c1c2sc2c1sc(c2)/C=C\1/C(=C(C#N)C#N)c2c(C1=O)cccc2)(c1ccc(cc1)CCCCCC)c1ccc(cc1)CCCCCC)c1c(C3(c2ccc(cc2)CCCCCC)c2ccc(cc2)CCCCCC)c2c(s1)cc(s2)/C=C\1/C(=C(C#N)C#N)c2c(C1=O)cccc2,2.93,5.8,0.52,0.98
T2-BTDF-(TE2),CC(SC(C1=C(F)C(F)=C(C2=CC(C(OC3=CC=C(CCCCCC)C=C3)=O)=C(C4=CC=C(C5=CC=C(C)S5)S4)S2)C6=NSN=C16)=C7)=C7C(OC8=CC=C(CCCCCC)C=C8)=O,ITIC-4F,c1(cc2c(cc1F)C(=C(C#N)C#N)/C(=C\c1sc3c(c1)sc1c3C(c3c1cc1c(c3)c3c(C1(c1ccc(cc1)CCCCCC)c1ccc(cc1)CCCCCC)c1c(s3)cc(s1)/C=C/1\C(=C(C#N)C#N)c3c(C1=O)cc(c(c3)F)F)(c1ccc(cc1)CCCCCC)c1ccc(cc1)CCCCCC)/C2=O)F,3.61,6.7,0.68,0.8
PzNDT-TT-BDD,CC1=C(C2=C(S1)C=C(C3=C(C4=C(S3)C5=CC6=C(C(CCCCCCCC)=C(S6)C7=CC8=C(C9=CC=C(SCC(CC)CCCC)S9)C=C%10C%11=C(C=C(S%11)C)C(C%12=CC=C(SCC(CC)CCCC)S%12)=CC%10=C8S7)S5)C(C%13=C(CC(CCCC)CC)SC(CC(CC)CCCC)=C%13C4=O)=O)S2)CCCCCCCC,IDIC,N#C/C(C#N)=C(C1=CC=CC=C1C2=O)/C2=C/C3=CC4=C(C5=C(C=C6C(C(CCCCCC)(CCCCCC)C7=C6SC(/C=C8/C(C9=CC=CC=C9C8=O)=C(C#N)/C#N)=C7)=C5)C4(CCCCCC)CCCCCC)S3,8.12,15.15,0.597,0.907
PzNDT-T-BDD,CC1=CC2=C(C3=CC=C(SCC(CC)CCCC)S3)C=C4C5=C(C=C(S5)C6=C(C=C(S6)C7=C(C8=C(S7)C9=CC(CCCCCCCC)=C([*])S9)C(C%10=C(CC(CC)CCCC)SC(CC(CC)CCCC)=C%10C8=O)=O)CCCCCCCC)C(C%11=CC=C(SCC(CC)CCCC)S%11)=CC4=C2S1,IDIC,N#C/C(C#N)=C(C1=CC=CC=C1C2=O)/C2=C/C3=CC4=C(C5=C(C=C6C(C(CCCCCC)(CCCCCC)C7=C6SC(/C=C8/C(C9=CC=CC=C9C8=O)=C(C#N)/C#N)=C7)=C5)C4(CCCCCC)CCCCCC)S3,9.72,15.65,0.711,0.875
PzNDTP-T-BDD,CC1=C(CCCCCCCC)C=C(C2=C(C(C3=C(CC(CCCC)CC)SC(CC(C)CCCC)=C34)=O)C(C4=O)=C(C5=CC(CCCCCCCC)=C(S5)C6=CC7=C(S6)C8=C(C=C7C9=CC=C(SCC(CC)CCCC)C=C9)C%10=C(C=C(C)S%10)C(C%11=CC=C(SCC(CCCC)C)C=C%11)=C8)S2)S1,IDIC,N#C/C(C#N)=C(C1=CC=CC=C1C2=O)/C2=C/C3=CC4=C(C5=C(C=C6C(C(CCCCCC)(CCCCCC)C7=C6SC(/C=C8/C(C9=CC=CC=C9C8=O)=C(C#N)/C#N)=C7)=C5)C4(CCCCCC)CCCCCC)S3,4.62,10.63,0.469,0.925
PY2,CC(S1)=CC=C1C(C2=C(C(C3=CC=C(S3)C)=C4S5)C=C(C)S2)=C4C=C5C(S6)=CC=C6C(C7=NN(N=C87)C)=CC=C8C9=CC=C(C)S9,ITIC,c12cc3c(cc1C(c1c2sc2c1sc(c2)/C=C\1/C(=C(C#N)C#N)c2c(C1=O)cccc2)(c1ccc(cc1)CCCCCC)c1ccc(cc1)CCCCCC)c1c(C3(c2ccc(cc2)CCCCCC)c2ccc(cc2)CCCCCC)c2c(s1)cc(s2)/C=C\1/C(=C(C#N)C#N)c2c(C1=O)cccc2,7.39,14.54,0.66,0.77
PY1,CC1=CC2=C(C3=C(C(C4=CC=C(S4)C)=C2S1)C=C(C5=CC6=C(S5)C7=C(C=C(S7)C)C8=NN(C)N=C68)S3)C9=CC=C(S9)C,ITIC,c12cc3c(cc1C(c1c2sc2c1sc(c2)/C=C\1/C(=C(C#N)C#N)c2c(C1=O)cccc2)(c1ccc(cc1)CCCCCC)c1ccc(cc1)CCCCCC)c1c(C3(c2ccc(cc2)CCCCCC)c2ccc(cc2)CCCCCC)c2c(s1)cc(s2)/C=C\1/C(=C(C#N)C#N)c2c(C1=O)cccc2,12.49,18.46,0.72,0.94
PvBDTTAZ,CC1=CC=C(C(C2=NN(N=C2C(C3=CC=C(C4=C(C=C(S4)C5=C6C(C=CS6)=C(C7=CC(CC(CCCCCCCCCC)CCCCCCCCCCCC)=C(S7)C)C8=C5C=CS8)CC(CCCCCCCCCCCC)CCCCCCCCCC)S3)=C9F)CCC)=C9F)S1,O-IDTBR,O=C(/C(S1)=C/C(C2=NSN=C32)=CC=C3C(S4)=CC(C5(C6=CC=C(CCCCCC)C=C6)C7=CC=C(CCCCCC)C=C7)=C4C(C=C89)=C5C=C8C(SC(C%10=CC=C(/C=C%11SC(N(CC)C\%11=O)=S)C%12=NSN=C%10%12)=C%13)=C%13C9(C%14=CC=C(CCCCCC)C=C%14)C%15=CC=C(CCCCCC)C=C%15)N(CC)C1=S,11.6,16.26,0.636,1.08
PTZ-DO,c1csc2c1c(c1c(c2c2cc(c(s2)CCCCCCCC)CCCCCCCC)cc(s1)c1sc(c(c1)CCCCCC)c1sc2c(n1)sc(n2)c1sccc1CCCCCC)c1cc(c(s1)CCCCCCCC)CCCCCCCC,pO-ITIC,c12cc3c(cc1C(c1c2sc2c1sc(c2)/C=C\1/C(=C(C#N)C#N)c2c(C1=O)cccc2)(c1ccc(cc1)OCCCCCC)c1ccc(cc1)OCCCCCC)c1c(C3(c2ccc(cc2)OCCCCCC)c2ccc(cc2)OCCCCCC)c2c(s1)cc(s2)/C=C\1/C(=C(C#N)C#N)c2c(C1=O)cccc2,9.03,14.56,0.674,0.92
PTZ-DO,c1csc2c1c(c1c(c2c2cc(c(s2)CCCCCCCC)CCCCCCCC)cc(s1)c1sc(c(c1)CCCCCC)c1sc2c(n1)sc(n2)c1sccc1CCCCCC)c1cc(c(s1)CCCCCCCC)CCCCCCCC,mO-ITIC,c12cc3c(cc1C(c1c2sc2c1sc(c2)/C=C\1/C(=C(C#N)C#N)c2c(C1=O)cccc2)(c1cccc(c1)OCCCCCC)c1cc(ccc1)OCCCCCC)c1c(C3(c2cc(ccc2)OCCCCCC)c2cccc(c2)OCCCCCC)c2c(s1)cc(s2)/C=C\1/C(=C(C#N)C#N)c2c(C1=O)cccc2,9.28,15.18,0.664,0.92
PTZ-DO,c1csc2c1c(c1c(c2c2cc(c(s2)CCCCCCCC)CCCCCCCC)cc(s1)c1sc(c(c1)CCCCCC)c1sc2c(n1)sc(n2)c1sccc1CCCCCC)c1cc(c(s1)CCCCCCCC)CCCCCCCC,FpO-ITIC,c12cc3c(cc1C(c1c2sc2c1sc(c2)/C=C\1/C(=C(C#N)C#N)c2c(C1=O)cccc2)(c1ccc(c(c1)F)OCCCCCC)c1cc(c(cc1)OCCCCCC)F)c1c(C3(c2cc(c(cc2)OCCCCCC)F)c2ccc(c(c2)F)OCCCCCC)c2c(s1)cc(s2)/C=C\1/C(=C(C#N)C#N)c2c(C1=O)cccc2,6.69,12.55,0.606,0.88
PTZ-DO,c1csc2c1c(c1c(c2c2cc(c(s2)CCCCCCCC)CCCCCCCC)cc(s1)c1sc(c(c1)CCCCCC)c1sc2c(n1)sc(n2)c1sccc1CCCCCC)c1cc(c(s1)CCCCCCCC)CCCCCCCC,ITIC,c12cc3c(cc1C(c1c2sc2c1sc(c2)/C=C\1/C(=C(C#N)C#N)c2c(C1=O)cccc2)(c1ccc(cc1)CCCCCC)c1ccc(cc1)CCCCCC)c1c(C3(c2ccc(cc2)CCCCCC)c2ccc(cc2)CCCCCC)c2c(s1)cc(s2)/C=C\1/C(=C(C#N)C#N)c2c(C1=O)cccc2,8.05,14.3,0.612,0.92
PTzBI-S,CC1=CC=C(S1)C2=C3C(C(N(C3=O)CCCCCCCC)=O)=C(C4=NN(N=C24)CCCCCCCC)C5=CC=C(S5)C6=CC7=C(C8=C(C(C9=CC=C(S9)SCC(CC)CCCC)=C7S6)C=C(C)S8)C%10=CC=C(S%10)SCC(CCCC)CC,ITIC,c12cc3c(cc1C(c1c2sc2c1sc(c2)/C=C\1/C(=C(C#N)C#N)c2c(C1=O)cccc2)(c1ccc(cc1)CCCCCC)c1ccc(cc1)CCCCCC)c1c(C3(c2ccc(cc2)CCCCCC)c2ccc(cc2)CCCCCC)c2c(s1)cc(s2)/C=C\1/C(=C(C#N)C#N)c2c(C1=O)cccc2,9.12,16.62,0.6,0.915
PTzBI-Ph,CC1=CC(C(C2=CC=C(C=C2)CC(CCCC)CC)=C3S4)=C(S1)C(C5=CC=C(C=C5)CC(CC)CCCC)=C3C=C4C(S6)=CC=C6C(C7=NN(N=C87)CCCCCCCC)=C(C(N(C9=O)CCCCCCCC)=O)C9=C8C%10=CC=C(C)S%10,ITIC,c12cc3c(cc1C(c1c2sc2c1sc(c2)/C=C\1/C(=C(C#N)C#N)c2c(C1=O)cccc2)(c1ccc(cc1)CCCCCC)c1ccc(cc1)CCCCCC)c1c(C3(c2ccc(cc2)CCCCCC)c2ccc(cc2)CCCCCC)c2c(s1)cc(s2)/C=C\1/C(=C(C#N)C#N)c2c(C1=O)cccc2,10.19,16.39,0.677,0.918
PTzBI-DT,CC1=CC2=C(C(C(C3=CC(CCCCCC)=C(S3)CC(CCCC)CC)=C4SC(C=C5C(S6)=CC=C6C(C7=NN(CCCCCCCC)N=C87)=C(C(N(C9=O)CCCCCCCC)=O)C9=C8C%10=CC=C(C)S%10)=C(S5)C4=C%11C%12=CC(CCCCCC)=C(S%12)CC(CCCC)CC)=C%11S2)S1,ITIC,c12cc3c(cc1C(c1c2sc2c1sc(c2)/C=C\1/C(=C(C#N)C#N)c2c(C1=O)cccc2)(c1ccc(cc1)CCCCCC)c1ccc(cc1)CCCCCC)c1c(C3(c2ccc(cc2)CCCCCC)c2ccc(cc2)CCCCCC)c2c(s1)cc(s2)/C=C\1/C(=C(C#N)C#N)c2c(C1=O)cccc2,9.43,16.84,0.615,0.91
PTzBI,CC1=CC2=C(C(C(C3=CC=C(S3)CC(CCCC)CC)=C4SC(C=C5C(S6)=CC=C6C(C7=NN(CCCCCCCC)N=C87)=C(C(N(C9=O)CCCCCCCC)=O)C9=C8C%10=CC=C(C)S%10)=C(S5)C4=C%11C%12=CC=C(S%12)CC(CCCC)CC)=C%11S2)S1,ITIC,c12cc3c(cc1C(c1c2sc2c1sc(c2)/C=C\1/C(=C(C#N)C#N)c2c(C1=O)cccc2)(c1ccc(cc1)CCCCCC)c1ccc(cc1)CCCCCC)c1c(C3(c2ccc(cc2)CCCCCC)c2ccc(cc2)CCCCCC)c2c(s1)cc(s2)/C=C\1/C(=C(C#N)C#N)c2c(C1=O)cccc2,10.24,18.29,0.643,0.87
PTZ1,CC1=CC(C(C2=CC=C(S2)CC(CCCC)CCCCCC)=C3S4)=C(S1)C(C5=CC=C(CC(CCCCCC)CCCC)S5)=C3C=C4C(S6)=C(CC(CCCC)CC)C=C6C7=NC8=C(S7)N=C(C9=CC(CC(CC)CCCC)=C(C)S9)S8,IDIC,N#C/C(C#N)=C(C1=CC=CC=C1C2=O)/C2=C/C3=CC4=C(C5=C(C=C6C(C(CCCCCC)(CCCCCC)C7=C6SC(/C=C8/C(C9=CC=CC=C9C8=O)=C(C#N)/C#N)=C7)=C5)C4(CCCCCC)CCCCCC)S3,11.5,16.4,0.762,0.92
PTTBTBO,CC(C1=NSN=C21)=C(OCC(CCCCCC)CCCC)C(OCC(CCCC)CCCCCC)=C2C3=CC4=C(S3)C=C(C)S4,ITIC,c12cc3c(cc1C(c1c2sc2c1sc(c2)/C=C\1/C(=C(C#N)C#N)c2c(C1=O)cccc2)(c1ccc(cc1)CCCCCC)c1ccc(cc1)CCCCCC)c1c(C3(c2ccc(cc2)CCCCCC)c2ccc(cc2)CCCCCC)c2c(s1)cc(s2)/C=C\1/C(=C(C#N)C#N)c2c(C1=O)cccc2,1.57,3.94,0.46,0.87
PTT4FB,FC(C(F)=C(C(F)=C1F)C2=CC=C(S2)C3=C(C4=CC=C(S4)C(CCCCCCCCCCCC)CCCCCCCCCC)C=C(C5=C(C(F)=C(C6=NN(N=C56)CCCCCCCC)C7=CC(C8=CC=C(S8)CC(CCCCCCCCCCCC)CCCCCCCCCC)=C(S7)C)F)S3)=C1C9=CC=C(C)S9,IDIC,N#C/C(C#N)=C(C1=CC=CC=C1C2=O)/C2=C/C3=CC4=C(C5=C(C=C6C(C(CCCCCC)(CCCCCC)C7=C6SC(/C=C8/C(C9=CC=CC=C9C8=O)=C(C#N)/C#N)=C7)=C5)C4(CCCCCC)CCCCCC)S3,10.6,16.24,0.67,0.96
PTQ9,CC1=CC=C(C2=C(F)C=C(C3=C2N=CC(OCC(CCCCCC)CCCCCCCC)=N3)C)S1,Y6,O=C(C/1=C\C2=C(C3=C(S2)C(N4C5=CC=C(CCCCCC)C=C5)=C(C6=C4C7=C(C8=NSN=C68)C(SC9=C%10SC(/C=C%11C(C%12=CC(F)=C(C=C%12C\%11=C(C#N)/C#N)F)=O)=C9CCCCCCCCCCC)=C%10N7C%13=CC=C(CCCCCC)C=C%13)S3)CCCCCCCCCCC)C%14=CC(F)=C(F)C=C%14C1=C(C#N)/C#N,10.5,23.72,0.54,0.82
PTQ8,CC1=C(F)C(F)=C(S1)C2=CC=C(C)C3=C2N=CC(OCC(CCCCCC)CCCCCCCC)=N3,Y6,O=C(C/1=C\C2=C(C3=C(S2)C(N4C5=CC=C(CCCCCC)C=C5)=C(C6=C4C7=C(C8=NSN=C68)C(SC9=C%10SC(/C=C%11C(C%12=CC(F)=C(C=C%12C\%11=C(C#N)/C#N)F)=O)=C9CCCCCCCCCCC)=C%10N7C%13=CC=C(CCCCCC)C=C%13)S3)CCCCCCCCCCC)C%14=CC(F)=C(F)C=C%14C1=C(C#N)/C#N,0.9,3.11,0.325,0.89
PTQ7,CC1=CC=C(S1)C2=CC=C(C)C3=C2N=CC(OCC(CCCCCC)CCCCCCCC)=N3,Y6,O=C(C/1=C\C2=C(C3=C(S2)C(N4C5=CC=C(CCCCCC)C=C5)=C(C6=C4C7=C(C8=NSN=C68)C(SC9=C%10SC(/C=C%11C(C%12=CC(F)=C(C=C%12C\%11=C(C#N)/C#N)F)=O)=C9CCCCCCCCCCC)=C%10N7C%13=CC=C(CCCCCC)C=C%13)S3)CCCCCCCCCCC)C%14=CC(F)=C(F)C=C%14C1=C(C#N)/C#N,5.75,18.65,0.434,0.71
PTQ11,CC(C(F)=C(C(C1=CC=C(S1)C)=C2N=C3[Mg])F)=C2N=C3OCC(CCCCCC)CCCCCCCC,TPT10,O=C(C1=CC=CC=C1C/2=C(C#N)\C#N)C2=C/C3=C(CCCCCCCCCCC)C(SC(C4=C5C6=C(C7=C(N6CC(CC)CCCC)C8=C(C(CCCCCCCCCCC)=C(S8)/C=C9C(C(C=CC=C%10)=C%10C\9=C(C#N)\C#N)=O)S7)C%11=NSN=C4%11)=C%12N5CC(CC)CCCC)=C%12S3,16.32,24.79,0.748,0.88
PTQ10,FC1=C(F)C=C(N=C(OCC(CCCCCC)CCCCCCCC)C=N2)C2=C1C3=CC=CS3,m-ITIC-2F,O=C(C1=C2C=C(F)C=C1)C(/C2=C(C#N)\C#N)=C\C3=CC(SC4=C5C(C6=CC=CC(CCCCCC)=C6)(C7=CC(CCCCCC)=CC=C7)C8=C4C=C9C(C%10=CC=CC(CCCCCC)=C%10)(C%11=CC=CC(CCCCCC)=C%11)C%12=C(SC%13=C%12SC(/C=C(/C%14=C(C#N)\C#N)C(C%15=C%14C=C(F)C=C%15)=O)=C%13)C9=C8)=C5S3,12.53,18.98,0.691,0.955
PTQ10,FC1=C(F)C=C(N=C(OCC(CCCCCC)CCCCCCCC)C=N2)C2=C1C3=CC=CS3,m-ITIC-4F,O=C(C1=C2C=C(F)C(F)=C1)C(/C2=C(C#N)\C#N)=C\C3=CC(SC4=C5C(C6=CC=CC(CCCCCC)=C6)(C7=CC(CCCCCC)=CC=C7)C8=C4C=C9C(C%10=CC=CC(CCCCCC)=C%10)(C%11=CC=CC(CCCCCC)=C%11)C%12=C(SC%13=C%12SC(/C=C(/C%14=C(C#N)\C#N)C(C%15=C%14C=C(F)C(F)=C%15)=O)=C%13)C9=C8)=C5S3,12.53,19.76,0.703,0.902
PTQ10,FC1=C(F)C=C(N=C(OCC(CCCCCC)CCCCCCCC)C=N2)C2=C1C3=CC=CS3,IE4F-S,O=C(C1=CC(F)=C(C=C1C/2=C(C#N)\C#N)F)C2=C/C3=CSC(C4=CC(C5(C6=CC=C(C=C6)CCCCCC)C7=CC=C(CCCCCC)C=C7)=C(C8=CC9=C(C%10=C(C9(C%11=CC=C(C=C%11)CCCCCC)C%12=CC=C(C=C%12)CCCCCC)C=C(C%13=C(SCC(CCCC)CC)C(/C=C%14C(C%15=CC(F)=C(C=C%15C\%14=C(C#N)\C#N)F)=O)=CS%13)S%10)C=C85)S4)=C3SCC(CC)CCCC,12.2,19.67,0.623,0.996
PTQ10,FC1=C(F)C=C(N=C(OCC(CCCCCC)CCCCCCCC)C=N2)C2=C1C3=CC=CS3,MO-IDIC,O=C1C(/C(C2=C1C=CC=C2)=C(C#N)\C#N)=C\C3=CC(C(CCCCCC)(CCCCCC)C4=C5C(OC)=C(C6(CCCCCC)CCCCCC)C(C(S7)=C6C=C7/C=C(/C(C8=C9C=CC=C8)=C(C#N)\C#N)C9=O)=C4OC)=C5S3,11.16,16.92,0.681,0.969
PTQ10,FC1=C(F)C=C(N=C(OCC(CCCCCC)CCCCCCCC)C=N2)C2=C1C3=CC=CS3,MO-IDIC-2F,O=C1C(/C(C2=C1C=CC(F)=C2)=C(C#N)\C#N)=C\C3=CC(C(CCCCCC)(CCCCCC)C4=C5C(OC)=C(C6(CCCCCC)CCCCCC)C(C(S7)=C6C=C7/C=C(/C(C8=C9C=CC(F)=C8)=C(C#N)\C#N)C9=O)=C4OC)=C5S3,13.46,19.87,0.748,0.906
PTQ10,FC1=C(F)C=C(N=C(OCC(CCCCCC)CCCCCCCC)C=N2)C2=C1C3=CC=CS3,IT-4Cl,O=C(C1=CC(Cl)=C(C=C1C/2=C(C#N)\C#N)Cl)C2=C/C3=CC4=C(C(C5(C6=CC=C(C=C6)CCCCCC)C(C=C7)=CC=C7CCCCCC)=C(C8=CC9=C(C%10=C(C9(C%11=CC=C(C=C%11)CCCCCC)C%12=CC=C(C=C%12)CCCCCC)C%13=C(C=C(S%13)/C=C%14C(C%15=CC(Cl)=C(C=C%15C\%14=C(C#N)\C#N)Cl)=O)S%10)C=C85)S4)S3,12.12,19.33,0.705,0.89
PTQ10,FC1=C(F)C=C(N=C(OCC(CCCCCC)CCCCCCCC)C=N2)C2=C1C3=CC=CS3,IT-4Cl,O=C(C1=CC(Cl)=C(C=C1C/2=C(C#N)\C#N)Cl)C2=C/C3=CC4=C(C(C5(C6=CC=C(C=C6)CCCCCC)C(C=C7)=CC=C7CCCCCC)=C(C8=CC9=C(C%10=C(C9(C%11=CC=C(C=C%11)CCCCCC)C%12=CC=C(C=C%12)CCCCCC)C%13=C(C=C(S%13)/C=C%14C(C%15=CC(Cl)=C(C=C%15C\%14=C(C#N)\C#N)Cl)=O)S%10)C=C85)S4)S3,13.04,19.61,0.73,0.91
PTQ10,FC1=C(F)C=C(N=C(OCC(CCCCCC)CCCCCCCC)C=N2)C2=C1C3=CC=CS3,IDIC,N#C/C(C#N)=C(C1=CC=CC=C1C2=O)/C2=C/C3=CC4=C(C5=C(C=C6C(C(CCCCCC)(CCCCCC)C7=C6SC(/C=C8/C(C9=CC=CC=C9C8=O)=C(C#N)/C#N)=C7)=C5)C4(CCCCCC)CCCCCC)S3,10.01,16.85,0.601,0.987
PTQ10,FC1=C(F)C=C(N=C(OCC(CCCCCC)CCCCCCCC)C=N2)C2=C1C3=CC=CS3,IDIC,N#C/C(C#N)=C(C1=CC=CC=C1C2=O)/C2=C/C3=CC4=C(C5=C(C=C6C(C(CCCCCC)(CCCCCC)C7=C6SC(/C=C8/C(C9=CC=CC=C9C8=O)=C(C#N)/C#N)=C7)=C5)C4(CCCCCC)CCCCCC)S3,11.86,17.42,0.702,0.952
PTQ10,FC1=C(F)C=C(N=C(OCC(CCCCCC)CCCCCCCC)C=N2)C2=C1C3=CC=CS3,ITIC,c12cc3c(cc1C(c1c2sc2c1sc(c2)/C=C\1/C(=C(C#N)C#N)c2c(C1=O)cccc2)(c1ccc(cc1)CCCCCC)c1ccc(cc1)CCCCCC)c1c(C3(c2ccc(cc2)CCCCCC)c2ccc(cc2)CCCCCC)c2c(s1)cc(s2)/C=C\1/C(=C(C#N)C#N)c2c(C1=O)cccc2,9.25,15.94,0.537,1.035
PTQ10,FC1=C(F)C=C(N=C(OCC(CCCCCC)CCCCCCCC)C=N2)C2=C1C3=CC=CS3,ITIC,c12cc3c(cc1C(c1c2sc2c1sc(c2)/C=C\1/C(=C(C#N)C#N)c2c(C1=O)cccc2)(c1ccc(cc1)CCCCCC)c1ccc(cc1)CCCCCC)c1c(C3(c2ccc(cc2)CCCCCC)c2ccc(cc2)CCCCCC)c2c(s1)cc(s2)/C=C\1/C(=C(C#N)C#N)c2c(C1=O)cccc2,10.9,17.3,0.593,1.026
PTQ10,FC1=C(F)C=C(N=C(OCC(CCCCCC)CCCCCCCC)C=N2)C2=C1C3=CC=CS3,IDTCN,c1scc2c1C(=C(C#N)C#N)/C(=C/c1cc3c(s1)c1c(C3(c3ccc(cc3)CCCCCC)c3ccc(cc3)CCCCCC)cc3c(c1)C(c1c3sc(c1)/C=C\1/C(=C(C#N)C#N)c3c(C1=O)csc3)(c1ccc(cc1)CCCCCC)c1ccc(cc1)CCCCCC)/C2=O,7.4,13.9,0.54,0.98
PTQ10,FC1=C(F)C=C(N=C(OCC(CCCCCC)CCCCCCCC)C=N2)C2=C1C3=CC=CS3,IDTPC,O=C(C1=CSC=C1C/2=C(C#N)\C#N)C2=C/C3=CC(C4(CCCCCC)CCCCCC)=C(C5=CC6=C(C7=C(C6(CCCCCC)CCCCCC)C=C(/C=C8C(C9=CSC=C9C\8=C(C#N)\C#N)=O)S7)C=C54)S3,12.2,17.5,0.746,0.93
PTQ10,FC1=C(F)C=C(N=C(OCC(CCCCCC)CCCCCCCC)C=N2)C2=C1C3=CC=CS3,ZITI-S,O=C(C1=CC(F)=C(C=C1C/2=C(C#N)/C#N)F)C2=C/C3=CC([S]4)=C(S3)C(C=C5C6(B=O)B=O)=C4C=C5C(C7(B=O)B=O)=C6C(C=C8[S]9)=C7C=C8C(S%10)=C9C=C%10/C=C(CC%11=CC(F)=C(C=C%11%12)F)/C%12=C(C#N)\C#N,7.06,11.8,0.589,0.965
PTQ10,FC1=C(F)C=C(N=C(OCC(CCCCCC)CCCCCCCC)C=N2)C2=C1C3=CC=CS3,ZITI-N,O=C(C1=CC(F)=C(C=C1C/2=C(C#N)/C#N)F)C2=C/C3=CC([N]4C)=C(S3)C(C=C5C6(B=O)B=O)=C4C=C5C(C7(B=O)B=O)=C6C(C=C8[N]9C)=C7C=C8C(S%10)=C9C=C%10/C=C(CC%11=CC(F)=C(C=C%11%12)F)/C%12=C(C#N)\C#N,10.69,16.97,0.647,0.958
PTQ10,FC1=C(F)C=C(N=C(OCC(CCCCCC)CCCCCCCC)C=N2)C2=C1C3=CC=CS3,IDIC,N#C/C(C#N)=C(C1=CC=CC=C1C2=O)/C2=C/C3=CC4=C(C5=C(C=C6C(C(CCCCCC)(CCCCCC)C7=C6SC(/C=C8/C(C9=CC=CC=C9C8=O)=C(C#N)/C#N)=C7)=C5)C4(CCCCCC)CCCCCC)S3,12.4,20.2,0.63,0.97
PTQ10,FC1=C(F)C=C(N=C(OCC(CCCCCC)CCCCCCCC)C=N2)C2=C1C3=CC=CS3,BTP-Ph,FC1=CC2=C(C(/C(C2=O)=C/C3=C(C4=CC=C(CCCCCC)C=C4)C5=C(S3)C6=C(S5)C7=C(N6CC(CC)CCCC)C(N8CC(CC)CCCC)=C(C9=C8C%10=C(S9)C(C%11=CC=C(CCCCCC)C=C%11)=C(S%10)/C=C%12/C(C%13=C(C%12=O)C=C(F)C(F)=C%13)=C(C#N)\C#N)C%14=NSN=C7%14)=C(C#N)/C#N)C=C1F,17.1,24.3,0.753,0.882
PTQ10,FC1=C(F)C=C(N=C(OCC(CCCCCC)CCCCCCCC)C=N2)C2=C1C3=CC=CS3,BTP-Th,FC1=CC2=C(C=C1F)C(/C(C2=O)=C/C3=C(C4=C(C5=C(C(C6=NSN=C6C(C7=C8C9=C(C(C%10=CC=C(CCCCCCCC)S%10)=C(/C=C%11/C(C(C=C(C(F)=C%12)F)=C%12C%11=O)=C(C#N)\C#N)S9)S7)=C%13N8CC(CCCC)CC)=C%13N5CC(CCCC)CC)S4)S3)C%14=CC=C(CCCCCCCC)S%14)=C(C#N)\C#N,16.8,24.8,0.747,0.872
PTQ10,FC1=C(F)C=C(N=C(OCC(CCCCCC)CCCCCCCC)C=N2)C2=C1C3=CC=CS3,BTP-C11,CCCCCCCCCCCC(C(SC(C1=C2C3=C(C4=C(N3CC(CCCC)CC)C5=C(C(CCCCCCCCCCC)=C(S5)/C=C6C(C(C=C(C(F)=C7)F)=C7C\6=C(C#N)\C#N)=O)S4)C8=NSN=C18)=C9N2CC(CCCC)CC)=C9S%10)=C%10/C=C%11C(C(C=C(C(F)=C%12)F)=C%12C\%11=C(C#N)/C#N)=O,16.4,24.7,0.741,0.852
PTQ10,FC1=C(F)C=C(N=C(OCC(CCCCCC)CCCCCCCC)C=N2)C2=C1C3=CC=CS3,Y6,O=C(C/1=C\C2=C(C3=C(S2)C(N4C5=CC=C(CCCCCC)C=C5)=C(C6=C4C7=C(C8=NSN=C68)C(SC9=C%10SC(/C=C%11C(C%12=CC(F)=C(C=C%12C\%11=C(C#N)/C#N)F)=O)=C9CCCCCCCCCCC)=C%10N7C%13=CC=C(CCCCCC)C=C%13)S3)CCCCCCCCCCC)C%14=CC(F)=C(F)C=C%14C1=C(C#N)/C#N,16.21,24.81,0.751,0.87
PTQ10,FC1=C(F)C=C(N=C(OCC(CCCCCC)CCCCCCCC)C=N2)C2=C1C3=CC=CS3,IDIC,N#C/C(C#N)=C(C1=CC=CC=C1C2=O)/C2=C/C3=CC4=C(C5=C(C=C6C(C(CCCCCC)(CCCCCC)C7=C6SC(/C=C8/C(C9=CC=CC=C9C8=O)=C(C#N)/C#N)=C7)=C5)C4(CCCCCC)CCCCCC)S3,11.75,18.71,0.669,0.939
PTQ10,FC1=C(F)C=C(N=C(OCC(CCCCCC)CCCCCCCC)C=N2)C2=C1C3=CC=CS3,IDIC-2F,CF.O=C(C1=C2C=CC=C1)C(/C2=C(C#N)\[N+]#[C-])=C\C3=CC(C4(CCCCCC)CCCCCC)=C(C5=C4C=C(C6=C5)C7=C(C6(CCCCCC)CCCCCC)C=C(/C=C(/C8=C(C#N)/[N+]#[C-])C(C9=C8C=CC=C9)=O)S7)S3.CF,13.01,19.09,0.749,0.91
PTQ10,FC1=C(F)C=C(N=C(OCC(CCCCCC)CCCCCCCC)C=N2)C2=C1C3=CC=CS3,IDIC,N#C/C(C#N)=C(C1=CC=CC=C1C2=O)/C2=C/C3=CC4=C(C5=C(C=C6C(C(CCCCCC)(CCCCCC)C7=C6SC(/C=C8/C(C9=CC=CC=C9C8=O)=C(C#N)/C#N)=C7)=C5)C4(CCCCCC)CCCCCC)S3,12.44,17.43,0.743,0.96
PTQ10,FC1=C(F)C=C(N=C(OCC(CCCCCC)CCCCCCCC)C=N2)C2=C1C3=CC=CS3,DF-OCIC,FC(C=C1C2=CC(C3(CC(CCCC)CC)CC(CCCC)CC)=C(S2)C(S4)=C3C=C4/C=C(C(C5=CC([H])=C(C=C56)[H])=O)/C6=C(C#N)/C#N)=C(C=C1F)C7=CC8=C(C9=C(C8(CC(CCCC)CC)CC(CCCC)CC)C=C(/C=C%10C(C%11=CC([H])=C(C=C%11C\%10=C(C#N)\C#N)[H])=O)S9)S7,3.68,6.51,0.541,1.04
PTQ10,FC1=C(F)C=C(N=C(OCC(CCCCCC)CCCCCCCC)C=N2)C2=C1C3=CC=CS3,HC-PCIC,FC(C=C1C2=CC(C3(CC(CCCC)CC)CC(CCCC)CC)=C(S2)C(S4)=C3C=C4/C=C(C(C5=CC(Cl)=C(C=C56)Cl)=O)/C6=C(C#N)/C#N)=C(C=C1F)C7=CC8=C(C9=C(C8(CC(CCCC)CC)CC(CCCC)CC)C=C(/C=C%10C(C%11=CC(Cl)=C(C=C%11C\%10=C(C#N)\C#N)Cl)=O)S9)S7,10.42,15.99,0.68,0.94
PTQ10,FC1=C(F)C=C(N=C(OCC(CCCCCC)CCCCCCCC)C=N2)C2=C1C3=CC=CS3,TPT10,O=C(C1=CC=CC=C1C/2=C(C#N)\C#N)C2=C/C3=C(CCCCCCCCCCC)C(SC(C4=C5C6=C(C7=C(N6CC(CC)CCCC)C8=C(C(CCCCCCCCCCC)=C(S8)/C=C9C(C(C=CC=C%10)=C%10C\9=C(C#N)\C#N)=O)S7)C%11=NSN=C4%11)=C%12N5CC(CC)CCCC)=C%12S3,9.24,17.25,0.582,0.92
PTQ10,FC1=C(F)C=C(N=C(OCC(CCCCCC)CCCCCCCC)C=N2)C2=C1C3=CC=CS3,TPTC,O=C(C1=CC=CC=C1C/2=C(C#N)/C#N)C2=C/C3=CC4=C(S3)C5=CC(OC6(CCCCCCCC)CCCCCCCC)=C(C7=C6C=C(/C=C8C(C9=CC=CC=C9C\8=C(C#N)/C#N)=O)S7)C=C5OC4(CCCCCCCC)CCCCCCCC,1.36,3.87,0.367,0.96
PTQ10,FC1=C(F)C=C(N=C(OCC(CCCCCC)CCCCCCCC)C=N2)C2=C1C3=CC=CS3,TPTIC,O=C(C1=CC=CC=C1C/2=C(C#N)/C#N)C2=C/C3=CC4=C(S3)C5=CC(C(CCCCCCCC)(CCCCCCCC)OC6=C7SC(/C=C8C(C9=CC=CC=C9C\8=C(C#N)/C#N)=O)=C6)=C7C=C5C(CCCCCCCC)(CCCCCCCC)O4,3.83,10.38,0.388,0.95
PTQ10,FC1=C(F)C=C(N=C(OCC(CCCCCC)CCCCCCCC)C=N2)C2=C1C3=CC=CS3,TPTIC,O=C(C1=CC=CC=C1C/2=C(C#N)/C#N)C2=C/C3=CC4=C(S3)C5=CC(C(CCCCCCCC)(CCCCCCCC)OC6=C7SC(/C=C8C(C9=CC=CC=C9C\8=C(C#N)/C#N)=O)=C6)=C7C=C5C(CCCCCCCC)(CCCCCCCC)O4,10.42,17.17,0.675,0.9
PTQ10,FC1=C(F)C=C(N=C(OCC(CCCCCC)CCCCCCCC)C=N2)C2=C1C3=CC=CS3,TPT10,O=C(C1=CC=CC=C1C/2=C(C#N)\C#N)C2=C/C3=C(CCCCCCCCCCC)C(SC(C4=C5C6=C(C7=C(N6CC(CC)CCCC)C8=C(C(CCCCCCCCCCC)=C(S8)/C=C9C(C(C=CC=C%10)=C%10C\9=C(C#N)\C#N)=O)S7)C%11=NSN=C4%11)=C%12N5CC(CC)CCCC)=C%12S3,9.21,15.23,0.638,0.883
PTQ10,FC1=C(F)C=C(N=C(OCC(CCCCCC)CCCCCCCC)C=N2)C2=C1C3=CC=CS3,TPT10,O=C(C1=CC=CC=C1C/2=C(C#N)\C#N)C2=C/C3=C(CCCCCCCCCCC)C(SC(C4=C5C6=C(C7=C(N6CC(CC)CCCC)C8=C(C(CCCCCCCCCCC)=C(S8)/C=C9C(C(C=CC=C%10)=C%10C\9=C(C#N)\C#N)=O)S7)C%11=NSN=C4%11)=C%12N5CC(CC)CCCC)=C%12S3,13.14,21.15,0.662,0.89
PTQ10,FC1=C(F)C=C(N=C(OCC(CCCCCC)CCCCCCCC)C=N2)C2=C1C3=CC=CS3,TPT10,O=C(C1=CC=CC=C1C/2=C(C#N)\C#N)C2=C/C3=C(CCCCCCCCCCC)C(SC(C4=C5C6=C(C7=C(N6CC(CC)CCCC)C8=C(C(CCCCCCCCCCC)=C(S8)/C=C9C(C(C=CC=C%10)=C%10C\9=C(C#N)\C#N)=O)S7)C%11=NSN=C4%11)=C%12N5CC(CC)CCCC)=C%12S3,12.37,19.73,0.668,0.873
PTQ10,FC1=C(F)C=C(N=C(OCC(CCCCCC)CCCCCCCC)C=N2)C2=C1C3=CC=CS3,HO-IDIC-2F,O=C(C1=C2C=CC=C1)C(/C2=C([N+]#[C-])\C#N)=C\C3=CC(C4(CCCCCC)CCCCCC)=C(C5=C(C6=C(C(OCCCCCC)=C45)C7=C(C=C(S7)/C=C(/C8=C(C#N)\C#N)C(C9=C8C=CC=C9)=O)C6(CCCCCC)CCCCCC)OCCCCCC)S3.CF.CF,12.43,19.01,0.707,0.92
PTQ10,FC1=C(F)C=C(N=C(OCC(CCCCCC)CCCCCCCC)C=N2)C2=C1C3=CC=CS3,HO-IDIC-2F,O=C(C1=C2C=CC=C1)C(/C2=C([N+]#[C-])\C#N)=C\C3=CC(C4(CCCCCC)CCCCCC)=C(C5=C(C6=C(C(OCCCCCC)=C45)C7=C(C=C(S7)/C=C(/C8=C(C#N)\C#N)C(C9=C8C=CC=C9)=O)C6(CCCCCC)CCCCCC)OCCCCCC)S3.CF.CF,12.32,19.28,0.718,0.89
PTQ10,FC1=C(F)C=C(N=C(OCC(CCCCCC)CCCCCCCC)C=N2)C2=C1C3=CC=CS3,TPD8,O=C(N1CCCCCCCC)C2=C(/C=C3C(C(C=CC=C4)=C4C\3=C(C#N)\C#N)=O)SC(C5=CC(C6(C7=CC=C(C=C7)CCCCCC)C8=CC=C(CCCCCC)C=C8)=C(S5)C(C=C9C%10(C%11=CC=C(CCCCCC)C=C%11)C%12=CC=C(CCCCCC)C=C%12)=C6C=C9C%13=C%10C=C(C%14=C(C%15=O)C(C(N%15CCCCCCCC)=O)=C(/C=C%16C(C(C=CC=C%17)=C%17C\%16=C(C#N)/C#N)=O)S%14)C%13)=C2C1=O,10.4,18.2,0.63,0.91
PTQ10,FC1=C(F)C=C(N=C(OCC(CCCCCC)CCCCCCCC)C=N2)C2=C1C3=CC=CS3,ZITI-C,O=C(C1=CC(F)=C(C=C1C/2=C(C#N)/C#N)F)C2=C/C3=CC([CH2]4)=C(S3)C5=C4C=C(C6=C7C8=CC([CH2]C9=C%10SC(/C=C%11C(C%12=CC(F)=C(C=C%12C\%11=C(C#N)/C#N)F)=O)=C9)=C%10C=C8C(B=O)6B=O)C(C7(B=O)B=O)=C5,13.13,20.11,0.689,0.93
PTQ10,FC1=C(F)C=C(N=C(OCC(CCCCCC)CCCCCCCC)C=N2)C2=C1C3=CC=CS3,ZITI-N,O=C(C1=CC(F)=C(C=C1C/2=C(C#N)/C#N)F)C2=C/C3=CC([N]4[Mg])=C(S3)C5=C4C=C(C6=C7C8=CC([N]([Mg])C9=C%10SC(/C=C%11C(C%12=CC(F)=C(C=C%12C\%11=C(C#N)/C#N)F)=O)=C9)=C%10C=C8C(B=O)6B=O)C(C7(B=O)B=O)=C5,7.39,11.88,0.577,0.93
PTQ10,FC1=C(F)C=C(N=C(OCC(CCCCCC)CCCCCCCC)C=N2)C2=C1C3=CC=CS3,Y6,O=C(C/1=C\C2=C(C3=C(S2)C(N4C5=CC=C(CCCCCC)C=C5)=C(C6=C4C7=C(C8=NSN=C68)C(SC9=C%10SC(/C=C%11C(C%12=CC(F)=C(C=C%12C\%11=C(C#N)/C#N)F)=O)=C9CCCCCCCCCCC)=C%10N7C%13=CC=C(CCCCCC)C=C%13)S3)CCCCCCCCCCC)C%14=CC(F)=C(F)C=C%14C1=C(C#N)/C#N,13.62,22.62,0.703,0.855
PTQ10,FC1=C(F)C=C(N=C(OCC(CCCCCC)CCCCCCCC)C=N2)C2=C1C3=CC=CS3,Y6,O=C(C/1=C\C2=C(C3=C(S2)C(N4C5=CC=C(CCCCCC)C=C5)=C(C6=C4C7=C(C8=NSN=C68)C(SC9=C%10SC(/C=C%11C(C%12=CC(F)=C(C=C%12C\%11=C(C#N)/C#N)F)=O)=C9CCCCCCCCCCC)=C%10N7C%13=CC=C(CCCCCC)C=C%13)S3)CCCCCCCCCCC)C%14=CC(F)=C(F)C=C%14C1=C(C#N)/C#N,15.0,24.9,0.693,0.86
PTQ10,FC1=C(F)C=C(N=C(OCC(CCCCCC)CCCCCCCC)C=N2)C2=C1C3=CC=CS3,Y1-4F,O=C(C1=CC(F)=C(C=C1C/2=C(C#N)\C#N)F)C2=C/C3=CC(SC(C4=C5C6=C(C7=C(N6CC(CCC)CCCC)C8=C(C=C(S8)/C=C9C(C%10=CC(F)=C(C=C%10C\9=C(C#N)\C#N)F)=O)S7)C%11=NN(N=C4%11)CC(CC)CCCC)=C%12N5CC(CCCC)CC)=C%12S3,6.9,15.3,0.528,0.85
PTQ10,FC1=C(F)C=C(N=C(OCC(CCCCCC)CCCCCCCC)C=N2)C2=C1C3=CC=CS3,IDIC,N#C/C(C#N)=C(C1=CC=CC=C1C2=O)/C2=C/C3=CC4=C(C5=C(C=C6C(C(CCCCCC)(CCCCCC)C7=C6SC(/C=C8/C(C9=CC=CC=C9C8=O)=C(C#N)/C#N)=C7)=C5)C4(CCCCCC)CCCCCC)S3,10.41,15.7,0.649,0.995
PTQ10,FC1=C(F)C=C(N=C(OCC(CCCCCC)CCCCCCCC)C=N2)C2=C1C3=CC=CS3,IDIC,N#C/C(C#N)=C(C1=CC=CC=C1C2=O)/C2=C/C3=CC4=C(C5=C(C=C6C(C(CCCCCC)(CCCCCC)C7=C6SC(/C=C8/C(C9=CC=CC=C9C8=O)=C(C#N)/C#N)=C7)=C5)C4(CCCCCC)CCCCCC)S3,11.65,16.61,0.716,0.962
PTQ10,FC1=C(F)C=C(N=C(OCC(CCCCCC)CCCCCCCC)C=N2)C2=C1C3=CC=CS3,IDIC,N#C/C(C#N)=C(C1=CC=CC=C1C2=O)/C2=C/C3=CC4=C(C5=C(C=C6C(C(CCCCCC)(CCCCCC)C7=C6SC(/C=C8/C(C9=CC=CC=C9C8=O)=C(C#N)/C#N)=C7)=C5)C4(CCCCCC)CCCCCC)S3,12.7,17.44,0.733,0.962
PTQ10,FC1=C(F)C=C(N=C(OCC(CCCCCC)CCCCCCCC)C=N2)C2=C1C3=CC=CS3,IDIC,N#C/C(C#N)=C(C1=CC=CC=C1C2=O)/C2=C/C3=CC4=C(C5=C(C=C6C(C(CCCCCC)(CCCCCC)C7=C6SC(/C=C8/C(C9=CC=CC=C9C8=O)=C(C#N)/C#N)=C7)=C5)C4(CCCCCC)CCCCCC)S3,12.13,19.69,0.636,0.96
PTQ10,FC1=C(F)C=C(N=C(OCC(CCCCCC)CCCCCCCC)C=N2)C2=C1C3=CC=CS3,Y6,O=C(C/1=C\C2=C(C3=C(S2)C(N4C5=CC=C(CCCCCC)C=C5)=C(C6=C4C7=C(C8=NSN=C68)C(SC9=C%10SC(/C=C%11C(C%12=CC(F)=C(C=C%12C\%11=C(C#N)/C#N)F)=O)=C9CCCCCCCCCCC)=C%10N7C%13=CC=C(CCCCCC)C=C%13)S3)CCCCCCCCCCC)C%14=CC(F)=C(F)C=C%14C1=C(C#N)/C#N,15.47,25.4,0.699,0.866
PTQ10,FC1=C(F)C=C(N=C(OCC(CCCCCC)CCCCCCCC)C=N2)C2=C1C3=CC=CS3,Y6,O=C(C/1=C\C2=C(C3=C(S2)C(N4C5=CC=C(CCCCCC)C=C5)=C(C6=C4C7=C(C8=NSN=C68)C(SC9=C%10SC(/C=C%11C(C%12=CC(F)=C(C=C%12C\%11=C(C#N)/C#N)F)=O)=C9CCCCCCCCCCC)=C%10N7C%13=CC=C(CCCCCC)C=C%13)S3)CCCCCCCCCCC)C%14=CC(F)=C(F)C=C%14C1=C(C#N)/C#N,16.53,26.64,0.746,0.828
PTQ10,FC1=C(F)C=C(N=C(OCC(CCCCCC)CCCCCCCC)C=N2)C2=C1C3=CC=CS3,IDIC,N#C/C(C#N)=C(C1=CC=CC=C1C2=O)/C2=C/C3=CC4=C(C5=C(C=C6C(C(CCCCCC)(CCCCCC)C7=C6SC(/C=C8/C(C9=CC=CC=C9C8=O)=C(C#N)/C#N)=C7)=C5)C4(CCCCCC)CCCCCC)S3,13.19,18.62,0.738,0.96
PTQ10,FC1=C(F)C=C(N=C(OCC(CCCCCC)CCCCCCCC)C=N2)C2=C1C3=CC=CS3,BTP-Th,FC1=CC2=C(C=C1F)C(/C(C2=O)=C/C3=C(C4=C(C5=C(C(C6=NSN=C6C(C7=C8C9=C(C(C%10=CC=C(CCCCCCCC)S%10)=C(/C=C%11/C(C(C=C(C(F)=C%12)F)=C%12C%11=O)=C(C#N)\C#N)S9)S7)=C%13N8CC(CCCC)CC)=C%13N5CC(CCCC)CC)S4)S3)C%14=CC=C(CCCCCCCC)S%14)=C(C#N)\C#N,16.8,25.0,0.764,0.874
PTPTI-T-FBT,O=C1C2=C(C3=C(N1CC(CCCCCCCCCC)CCCCCCCC)C=C(C)S3)C=C(C(N4CC(CCCCCCCCCC)CCCCCCCC)=O)C(C5=C4C=C(C(SC(C6=C(C(F)=C(C7=NSN=C67)C8=CC(CCCCCC)=C(C8)C)F)=C9)=C9CCCCCC)S5)=C2,ITIC,c12cc3c(cc1C(c1c2sc2c1sc(c2)/C=C\1/C(=C(C#N)C#N)c2c(C1=O)cccc2)(c1ccc(cc1)CCCCCC)c1ccc(cc1)CCCCCC)c1c(C3(c2ccc(cc2)CCCCCC)c2ccc(cc2)CCCCCC)c2c(s1)cc(s2)/C=C\1/C(=C(C#N)C#N)c2c(C1=O)cccc2,6.03,14.8,0.416,0.98
PTPTI-T-BDD,O=C1C2=C(C3=C(N1CC(CCCCCCCCCC)CCCCCCCC)C=C(C)S3)C=C(C(N4CC(CCCCCCCCCC)CCCCCCCC)=O)C(C5=C4C=C(C6=CC=C(C7=C(C8=C(C9=CC=C(S9)C)S7)C(C%10=C(SC(CC(CC)CCCC)=C%10C8=O)CC(CCCC)CC)=O)S6)S5)=C2,ITIC,c12cc3c(cc1C(c1c2sc2c1sc(c2)/C=C\1/C(=C(C#N)C#N)c2c(C1=O)cccc2)(c1ccc(cc1)CCCCCC)c1ccc(cc1)CCCCCC)c1c(C3(c2ccc(cc2)CCCCCC)c2ccc(cc2)CCCCCC)c2c(s1)cc(s2)/C=C\1/C(=C(C#N)C#N)c2c(C1=O)cccc2,2.73,7.44,0.371,0.95
PTO2,CC(SC1=C(C2=C3SC(C4=CC=C(C)S4)=C2)C5=CC(F)=C(S5)CC(CCCC)CC)=CC1=C3C6=CC(F)=C(S6)CC(CC)CCCC.CC(OCC)=O,IT-4F,c1(cc2c(cc1F)C(=O)/C(=C\c1cc3c(s1)c1c(s3)c3c(C1(c1ccc(cc1)CCCCCC)c1ccc(cc1)CCCCCC)cc1c(c3)C(c3c1sc1c3sc(c1)/C=C/1\C(=O)c3c(C1=C(C#N)C#N)cc(c(c3)F)F)(c1ccc(cc1)CCCCCC)c1ccc(cc1)CCCCCC)/C2=C(C#N)C#N)F,14.7,21.5,0.75,0.91
PTFB-P,FC(C(F)=C(C1=NN(N=C21)CCC)C3=CC(CC(CCCCCCCCCC)CCCCCCCCCCCC)=C(S3)C4=CC=C(S4)C5=CC(F)=C(C=C5F)C6=CC=C(C)S6)=C2C7=CC(CC(CCCCCCCCCCCC)CCCCCCCCCC)=C(C)S7,ITIC-Th,O=C(C1=CC=CC=C1C/2=C(C#N)\C#N)C2=C/C3=CC4=C(C(C(C5=CC=C(CCCCCC)S5)(C6=C7C=C8C(C9=CC=C(S9)CCCCCC)(C%10=CC=C(S%10)CCCCCC)C%11=C(SC%12=C%11SC(/C=C%13C(C%14=CC=CC=C%14C\%13=C(C#N)\C#N)=O)=C%12)C8=C6)C(S%15)=CC=C%15CCCCCC)=C7S4)S3,9.2,15.35,0.642,0.92
PTFB-P,FC(C(F)=C(C1=NN(N=C21)CCC)C3=CC(CC(CCCCCCCCCC)CCCCCCCCCCCC)=C(S3)C4=CC=C(S4)C5=CC(F)=C(C=C5F)C6=CC=C(C)S6)=C2C7=CC(CC(CCCCCCCCCCCC)CCCCCCCCCC)=C(C)S7,ITIC,c12cc3c(cc1C(c1c2sc2c1sc(c2)/C=C\1/C(=C(C#N)C#N)c2c(C1=O)cccc2)(c1ccc(cc1)CCCCCC)c1ccc(cc1)CCCCCC)c1c(C3(c2ccc(cc2)CCCCCC)c2ccc(cc2)CCCCCC)c2c(s1)cc(s2)/C=C\1/C(=C(C#N)C#N)c2c(C1=O)cccc2,7.85,12.8,0.65,0.92
PTFB-O,CC1=CC=C(S1)C2=CC=C(C(F)=C2F)C3=CC=C(S3)C4=C(CC(CCCCCCCCCCCC)CCCCCCCCCC)C=C(C5=C(C(F)=C(C6=NN(N=C56)CCC)C7=CC(CC(CCCCCCCCCC)CCCCCCCCCCCC)=C(S7)C)F)S4,ITIC-Th,O=C(C1=CC=CC=C1C/2=C(C#N)\C#N)C2=C/C3=CC4=C(C(C(C5=CC=C(CCCCCC)S5)(C6=C7C=C8C(C9=CC=C(S9)CCCCCC)(C%10=CC=C(S%10)CCCCCC)C%11=C(SC%12=C%11SC(/C=C%13C(C%14=CC=CC=C%14C\%13=C(C#N)\C#N)=O)=C%12)C8=C6)C(S%15)=CC=C%15CCCCCC)=C7S4)S3,10.9,16.7,0.676,0.92
PTFB-O,CC1=CC=C(S1)C2=CC=C(C(F)=C2F)C3=CC=C(S3)C4=C(CC(CCCCCCCCCCCC)CCCCCCCCCC)C=C(C5=C(C(F)=C(C6=NN(N=C56)CCC)C7=CC(CC(CCCCCCCCCC)CCCCCCCCCCCC)=C(S7)C)F)S4,ITIC,c12cc3c(cc1C(c1c2sc2c1sc(c2)/C=C\1/C(=C(C#N)C#N)c2c(C1=O)cccc2)(c1ccc(cc1)CCCCCC)c1ccc(cc1)CCCCCC)c1c(C3(c2ccc(cc2)CCCCCC)c2ccc(cc2)CCCCCC)c2c(s1)cc(s2)/C=C\1/C(=C(C#N)C#N)c2c(C1=O)cccc2,10.13,15.5,0.7,0.92
PTFB-O,CC1=CC=C(S1)C2=CC=C(C(F)=C2F)C3=CC=C(S3)C4=C(CC(CCCCCCCCCCCC)CCCCCCCCCC)C=C(C5=C(C(F)=C(C6=NN(N=C56)CCC)C7=CC(CC(CCCCCCCCCC)CCCCCCCCCCCC)=C(S7)C)F)S4,ITIC-Th,O=C(C1=CC=CC=C1C/2=C(C#N)\C#N)C2=C/C3=CC4=C(C(C(C5=CC=C(CCCCCC)S5)(C6=C7C=C8C(C9=CC=C(S9)CCCCCC)(C%10=CC=C(S%10)CCCCCC)C%11=C(SC%12=C%11SC(/C=C%13C(C%14=CC=CC=C%14C\%13=C(C#N)\C#N)=O)=C%12)C8=C6)C(S%15)=CC=C%15CCCCCC)=C7S4)S3,10.88,17.1,0.67,0.92
PTCO8,CC1=CC2=C(C3=CC=C(CC(CC)CCCC)S3)C4=C(C=C(S4)C5=CC=C(S5)C)C(C6=CC=C(CC(CCCC)CC)S6)=C2S1C(CCCCCCCC)=O,ITIC,c12cc3c(cc1C(c1c2sc2c1sc(c2)/C=C\1/C(=C(C#N)C#N)c2c(C1=O)cccc2)(c1ccc(cc1)CCCCCC)c1ccc(cc1)CCCCCC)c1c(C3(c2ccc(cc2)CCCCCC)c2ccc(cc2)CCCCCC)c2c(s1)cc(s2)/C=C\1/C(=C(C#N)C#N)c2c(C1=O)cccc2,5.91,14.33,0.415,0.99
PTC8,CCCCCCC1=CC=C(C2=C3C(CC(C)=C3)=C(C4=C2SC(C5=CC=C(S5CCCCCCCC)C)=C4)C6=CC=C(CC(CC)CCCC)S6)S1,ITIC,c12cc3c(cc1C(c1c2sc2c1sc(c2)/C=C\1/C(=C(C#N)C#N)c2c(C1=O)cccc2)(c1ccc(cc1)CCCCCC)c1ccc(cc1)CCCCCC)c1c(C3(c2ccc(cc2)CCCCCC)c2ccc(cc2)CCCCCC)c2c(s1)cc(s2)/C=C\1/C(=C(C#N)C#N)c2c(C1=O)cccc2,4.04,11.57,0.387,0.9
PTC01,CC1=CC2=C(C3=C(C(C4=CC=C(S4)CC(CCCC)CC)=C2C1)C=C(C5=CC=C(C)S5C(C)=O)S3)C6=CC=C(S6)CC(CCCC)CC,ITIC,c12cc3c(cc1C(c1c2sc2c1sc(c2)/C=C\1/C(=C(C#N)C#N)c2c(C1=O)cccc2)(c1ccc(cc1)CCCCCC)c1ccc(cc1)CCCCCC)c1c(C3(c2ccc(cc2)CCCCCC)c2ccc(cc2)CCCCCC)c2c(s1)cc(s2)/C=C\1/C(=C(C#N)C#N)c2c(C1=O)cccc2,9.33,16.91,0.579,0.95
PTBTz-2,O=C(C1=CC2=C(SC(C3=NC=C(S3)C4=CC5=C(C6=C(C(C7=CC=C(S7)CC(CCCC)CC)=C5S4)C=C(C)S6)C8=CC=C(S8)CC(CCCC)CC)=C2S1)C9=NC=C(C)S9)OCC(CCCCCCCC)CCCCCCCCCC,IT-M,O=C(C1=CC=CC=C1C/2=C(C#N)/C#N)C2=C/C3=CC(SC4C5C(C)=C(C(C6=CC=C(C=C6)CCCCCC)(C7=CC=C(C=C7)CCCCCC)C8=CSC9=C8SC(/C=C%10C(C(C=CC=C%11)=C%11C\%10=C(C#N)/C#N)=C)=C9)C=C(C)C5C(C%12=CC=C(C=C%12)CCCCCC)(C%13=CC=C(C=C%13)CCCCCC)C%144)=C%14S3,10.51,17.61,0.618,0.954
PTBFBz,FC1=C(C2=CC=C(C3=CC4=C(C5=CC=C(S5)O)C(SC=C6)=C6C(C7=CC=C(O)S7)=C4O3)S2)C8=NN(CC(CCCCCCCC)CCCCCC)N=C8C(C9=CC=CS9)=C1F,ITIC,c12cc3c(cc1C(c1c2sc2c1sc(c2)/C=C\1/C(=C(C#N)C#N)c2c(C1=O)cccc2)(c1ccc(cc1)CCCCCC)c1ccc(cc1)CCCCCC)c1c(C3(c2ccc(cc2)CCCCCC)c2ccc(cc2)CCCCCC)c2c(s1)cc(s2)/C=C\1/C(=C(C#N)C#N)c2c(C1=O)cccc2,8.33,15.28,0.69,0.79
PTBDD2F-s,FC(C(F)=C1C2=CC(C)=CS2)=C(C=C1)C3=CC=C(S3)C4=C(CC(CCCC)CC)C=C(C5=C(C(C6=C(SC(CC(CCCC)CC)=C6C7=O)CC(CCCC)CC)=O)C7=C(C8=CC(CC(CCCC)CC)=C(S8)C)S5)S4,ITIC,c12cc3c(cc1C(c1c2sc2c1sc(c2)/C=C\1/C(=C(C#N)C#N)c2c(C1=O)cccc2)(c1ccc(cc1)CCCCCC)c1ccc(cc1)CCCCCC)c1c(C3(c2ccc(cc2)CCCCCC)c2ccc(cc2)CCCCCC)c2c(s1)cc(s2)/C=C\1/C(=C(C#N)C#N)c2c(C1=O)cccc2,5.47,11.68,0.46,0.96
PTBDD2F-a,FC(C=C1C2=CC=C(C)S2)=C(C=C1F)C3=CC=C(S3)C4=C(CC(CCCC)CC)C=C(C5=C(C(C6=C(SC(CC(CCCC)CC)=C6C7=O)CC(CCCC)CC)=O)C7=C(C8=CC(CC(CCCC)CC)=C(S8)C)S5)S4,ITIC,c12cc3c(cc1C(c1c2sc2c1sc(c2)/C=C\1/C(=C(C#N)C#N)c2c(C1=O)cccc2)(c1ccc(cc1)CCCCCC)c1ccc(cc1)CCCCCC)c1c(C3(c2ccc(cc2)CCCCCC)c2ccc(cc2)CCCCCC)c2c(s1)cc(s2)/C=C\1/C(=C(C#N)C#N)c2c(C1=O)cccc2,6.6,13.24,0.49,0.96
PTBB-p,CCCCCCC(C=C1)=CC=C1SC(C([H])=C2[H])=CC=C2C(C3=C(C(C4=CC=C(C([H])=C4[H])SC5=CC=C(C=C5)CCCCCC)=C6S7)C=C(C)S3)=C6C=C7C(S8)=CC=C8C(SC(C9=CC=C(C)S9)=C%10%11)=C%10C(C%12=C(CC(CC)CCCCCC)SC(CC(CC)CCCCCC)=C%12C%11=O)=O,ITCPTC,O=C(C1=CSC=C1C/2=C(C#N)\C#N)C2=C/C3=CC(SC(C(C=C4C5(C6=CC=C(C=C6)CCCCCCCC)C7=CC=C(CCCCCCCC)C=C7)=C8C=C4C9=C5C%10=C(C=C(S%10)/C=C%11C(C%12=CSC=C%12C\%11=C(C#N)\C#N)=O)S9)=C%13C8(C%14=CC=C(C=C%14)CCCCCCCC)C%15=CC=C(CCCCCCCC)C=C%15)=C%13S3,9.36,15.76,0.652,0.91
PTBB-o,OC1=C(C(C2=C(SC(C3=CC=C(C)S3)=C2C4=O)C5=CC=C(S5)C6=CC7=C(C8=C(C(C9=CC=C(C([H])=C9SC%10=CC=C(C=C%10)CCCCCC)[H])=C7S6)C=C(C)S8)C%11=CC=C(C([H])=C%11SC%12=CC=C(C=C%12)CCCCCC)[H])=O)C4=C(O)S1,ITCPTC,O=C(C1=CSC=C1C/2=C(C#N)\C#N)C2=C/C3=CC(SC(C(C=C4C5(C6=CC=C(C=C6)CCCCCCCC)C7=CC=C(CCCCCCCC)C=C7)=C8C=C4C9=C5C%10=C(C=C(S%10)/C=C%11C(C%12=CSC=C%12C\%11=C(C#N)\C#N)=O)S9)=C%13C8(C%14=CC=C(C=C%14)CCCCCCCC)C%15=CC=C(CCCCCCCC)C=C%15)=C%13S3,3.09,8.43,0.366,1.0
PTBB-m,OC1=C(C(C2=C(SC(C3=CC=C(C)S3)=C2C4=O)C5=CC=C(S5)C6=CC7=C(C8=C(C(C9=CC=C(C(SC%10=CC=C(C=C%10)CCCCCC)=C9[H])[H])=C7S6)C=C(C)S8)C%11=CC=C(C(SC%12=CC=C(C=C%12)CCCCCC)=C%11[H])[H])=O)C4=C(O)S1,ITCPTC,O=C(C1=CSC=C1C/2=C(C#N)\C#N)C2=C/C3=CC(SC(C(C=C4C5(C6=CC=C(C=C6)CCCCCCCC)C7=CC=C(CCCCCCCC)C=C7)=C8C=C4C9=C5C%10=C(C=C(S%10)/C=C%11C(C%12=CSC=C%12C\%11=C(C#N)\C#N)=O)S9)=C%13C8(C%14=CC=C(C=C%14)CCCCCCCC)C%15=CC=C(CCCCCCCC)C=C%15)=C%13S3,12.22,18.11,0.702,0.96
PTB7-Th,FC1=C(C(OCC(CCCC)CC)=O)SC2=CSC(C3=CC4=C(C5=C(C(C6=CC=C(CC(CC)CCCC)S6)=C4S3)C=CS5)C7=CC=C(CC(CC)CCCC)S7)=C12,DICTF-C10,c1c2c(ccc1)C(=O)/C(=C\c1sc(cc1)c1ccc3c(c1)C(c1c3ccc(c1)c1sc(cc1)/C=C\1/C(=C(C#N)C#N)c3c(C1=O)cccc3)(CCCCCCCCCC)CCCCCCCCCC)/C2=C(C#N)C#N,6.93,16.35,0.5,0.865
PTB7-Th,FC1=C(C(OCC(CCCC)CC)=O)SC2=CSC(C3=CC4=C(C5=C(C(C6=CC=C(CC(CC)CCCC)S6)=C4S3)C=CS5)C7=CC=C(CC(CC)CCCC)S7)=C12,ITIC,c12cc3c(cc1C(c1c2sc2c1sc(c2)/C=C\1/C(=C(C#N)C#N)c2c(C1=O)cccc2)(c1ccc(cc1)CCCCCC)c1ccc(cc1)CCCCCC)c1c(C3(c2ccc(cc2)CCCCCC)c2ccc(cc2)CCCCCC)c2c(s1)cc(s2)/C=C\1/C(=C(C#N)C#N)c2c(C1=O)cccc2,6.91,14.76,0.571,0.82
PTB7-Th,FC1=C(C(OCC(CCCC)CC)=O)SC2=CSC(C3=CC4=C(C5=C(C(C6=CC=C(CC(CC)CCCC)S6)=C4S3)C=CS5)C7=CC=C(CC(CC)CCCC)S7)=C12,IDT-FBTR,FC1=C(C2=CC=C(S2)/C=C3S/C(N(C/3=O)CCCCCCCC)=C(C#N)\C#N)C4=NSN=C4C(C5=CC(C6(C7=CC=C(C=C7)CCCCCC)C(C=C8)=CC=C8CCCCCC)=C(C9=C6C=C%10C(C(C(C=C%11)=CC=C%11CCCCCC)(C%12=C%10SC(C%13=CC(F)=C(C%14=NSN=C%13%14)C%15=CC=C(S%15)/C=C%16S/C(N(C/%16=O)CCCCCCCC)=C(C#N)/C#N)=C%12)C(C=C%17)=CC=C%17CCCCCC)=C9)S5)=C1,9.14,15.18,0.576,1.02
PTB7-Th,FC1=C(C(OCC(CCCC)CC)=O)SC2=CSC(C3=CC4=C(C5=C(C(C6=CC=C(CC(CC)CCCC)S6)=C4S3)C=CS5)C7=CC=C(CC(CC)CCCC)S7)=C12,ITIC,c12cc3c(cc1C(c1c2sc2c1sc(c2)/C=C\1/C(=C(C#N)C#N)c2c(C1=O)cccc2)(c1ccc(cc1)CCCCCC)c1ccc(cc1)CCCCCC)c1c(C3(c2ccc(cc2)CCCCCC)c2ccc(cc2)CCCCCC)c2c(s1)cc(s2)/C=C\1/C(=C(C#N)C#N)c2c(C1=O)cccc2,6.62,14.34,0.58,0.8
PTB7-Th,FC1=C(C(OCC(CCCC)CC)=O)SC2=CSC(C3=CC4=C(C5=C(C(C6=CC=C(CC(CC)CCCC)S6)=C4S3)C=CS5)C7=CC=C(CC(CC)CCCC)S7)=C12,IEICO-4F,FC1=CC2=C(C(/C(C2=O)=C/C3=CC(OCC(CC)CCCC)=C(S3)C4=CC5=C(S4)C6=CC(C7(C8=CC=C(CCCCCC)C=C8)C9=CC=C(CCCCCC)C=C9)=C(C%10=C7C=C(S%10)C%11=C(OCC(CC)CCCC)C=C(S%11)/C=C(/C(C%12=C%13C=C(F)C(F)=C%12)=C(C#N)\C#N)C%13=O)C=C6C5(C%14=CC=C(CCCCCC)C=C%14)C%15=CC=C(CCCCCC)C=C%15)=C(C#N)/C#N)C=C1F,12.8,27.3,0.657,0.712
PTB7-Th,FC1=C(C(OCC(CCCC)CC)=O)SC2=CSC(C3=CC4=C(C5=C(C(C6=CC=C(CC(CC)CCCC)S6)=C4S3)C=CS5)C7=CC=C(CC(CC)CCCC)S7)=C12,ITIC,c12cc3c(cc1C(c1c2sc2c1sc(c2)/C=C\1/C(=C(C#N)C#N)c2c(C1=O)cccc2)(c1ccc(cc1)CCCCCC)c1ccc(cc1)CCCCCC)c1c(C3(c2ccc(cc2)CCCCCC)c2ccc(cc2)CCCCCC)c2c(s1)cc(s2)/C=C\1/C(=C(C#N)C#N)c2c(C1=O)cccc2,7.8,14.4,0.66,0.825
PTB7-Th,FC1=C(C(OCC(CCCC)CC)=O)SC2=CSC(C3=CC4=C(C5=C(C(C6=CC=C(CC(CC)CCCC)S6)=C4S3)C=CS5)C7=CC=C(CC(CC)CCCC)S7)=C12,IDTT-T,O=C(N(C(N(C/1=O)CC)=S)CC)C1=C\C(S2)=CC3=C2C4=C(S3)C(C=C5C(C6=CC=C(C=C6)CCCCCC)(C7=CC=C(C=C7)CCCCCC)C8=C(SC9=C8SC(/C=C%10C(N(C(N(C\%10=O)CC)=S)CC)=O)=C9)C5=C%11)=C%11C(C%12=CC=C(C=C%12)CCCCCC)4C(C=C%13)=CC=C%13CCCCCC,9.1,15.7,0.57,1.015
PTB7-Th,FC1=C(C(OCC(CCCC)CC)=O)SC2=CSC(C3=CC4=C(C5=C(C(C6=CC=C(CC(CC)CCCC)S6)=C4S3)C=CS5)C7=CC=C(CC(CC)CCCC)S7)=C12,pO-ITIC,c12cc3c(cc1C(c1c2sc2c1sc(c2)/C=C\1/C(=C(C#N)C#N)c2c(C1=O)cccc2)(c1ccc(cc1)OCCCCCC)c1ccc(cc1)OCCCCCC)c1c(C3(c2ccc(cc2)OCCCCCC)c2ccc(cc2)OCCCCCC)c2c(s1)cc(s2)/C=C\1/C(=C(C#N)C#N)c2c(C1=O)cccc2,7.51,14.79,0.591,0.8
PTB7-Th,FC1=C(C(OCC(CCCC)CC)=O)SC2=CSC(C3=CC4=C(C5=C(C(C6=CC=C(CC(CC)CCCC)S6)=C4S3)C=CS5)C7=CC=C(CC(CC)CCCC)S7)=C12,mO-ITIC,c12cc3c(cc1C(c1c2sc2c1sc(c2)/C=C\1/C(=C(C#N)C#N)c2c(C1=O)cccc2)(c1cccc(c1)OCCCCCC)c1cc(ccc1)OCCCCCC)c1c(C3(c2cc(ccc2)OCCCCCC)c2cccc(c2)OCCCCCC)c2c(s1)cc(s2)/C=C\1/C(=C(C#N)C#N)c2c(C1=O)cccc2,7.33,14.19,0.601,0.8
PTB7-Th,FC1=C(C(OCC(CCCC)CC)=O)SC2=CSC(C3=CC4=C(C5=C(C(C6=CC=C(CC(CC)CCCC)S6)=C4S3)C=CS5)C7=CC=C(CC(CC)CCCC)S7)=C12,FpO-ITIC,c12cc3c(cc1C(c1c2sc2c1sc(c2)/C=C\1/C(=C(C#N)C#N)c2c(C1=O)cccc2)(c1ccc(c(c1)F)OCCCCCC)c1cc(c(cc1)OCCCCCC)F)c1c(C3(c2cc(c(cc2)OCCCCCC)F)c2ccc(c(c2)F)OCCCCCC)c2c(s1)cc(s2)/C=C\1/C(=C(C#N)C#N)c2c(C1=O)cccc2,6.17,12.99,0.567,0.78
PTB7-Th,FC1=C(C(OCC(CCCC)CC)=O)SC2=CSC(C3=CC4=C(C5=C(C(C6=CC=C(CC(CC)CCCC)S6)=C4S3)C=CS5)C7=CC=C(CC(CC)CCCC)S7)=C12,ITIC,c12cc3c(cc1C(c1c2sc2c1sc(c2)/C=C\1/C(=C(C#N)C#N)c2c(C1=O)cccc2)(c1ccc(cc1)CCCCCC)c1ccc(cc1)CCCCCC)c1c(C3(c2ccc(cc2)CCCCCC)c2ccc(cc2)CCCCCC)c2c(s1)cc(s2)/C=C\1/C(=C(C#N)C#N)c2c(C1=O)cccc2,7.31,13.82,0.616,0.8
PTB7-Th,FC1=C(C(OCC(CCCC)CC)=O)SC2=CSC(C3=CC4=C(C5=C(C(C6=CC=C(CC(CC)CCCC)S6)=C4S3)C=CS5)C7=CC=C(CC(CC)CCCC)S7)=C12,ITIC-Th,O=C(C1=CC=CC=C1C/2=C(C#N)\C#N)C2=C/C3=CC4=C(C(C(C5=CC=C(CCCCCC)S5)(C6=C7C=C8C(C9=CC=C(S9)CCCCCC)(C%10=CC=C(S%10)CCCCCC)C%11=C(SC%12=C%11SC(/C=C%13C(C%14=CC=CC=C%14C\%13=C(C#N)\C#N)=O)=C%12)C8=C6)C(S%15)=CC=C%15CCCCCC)=C7S4)S3,8.5,16.07,0.672,0.8
PTB7-Th,FC1=C(C(OCC(CCCC)CC)=O)SC2=CSC(C3=CC4=C(C5=C(C(C6=CC=C(CC(CC)CCCC)S6)=C4S3)C=CS5)C7=CC=C(CC(CC)CCCC)S7)=C12,6TIC,O=C(C1=C(C=CC=C1)C/2=C(C#N)\C#N)C2=C/C3=CC4=C(C(C5(C6=CC=C(CCCCCC)C=C6)C7=CC=C(CCCCCC)C=C7)=C(C8=C5C(SC9=C%10C(C%11=CC=C(CCCCCC)C=C%11)(C%12=C9SC%13=C%12SC(/C=C%14C(C%15=C(C=CC=C%15)C\%14=C(C#N)\C#N)=O)=C%13)C%16=CC=C(CCCCCC)C=C%16)=C%10S8)S4)S3,11.07,20.11,0.662,0.831
PTB7-Th,FC1=C(C(OCC(CCCC)CC)=O)SC2=CSC(C3=CC4=C(C5=C(C(C6=CC=C(CC(CC)CCCC)S6)=C4S3)C=CS5)C7=CC=C(CC(CC)CCCC)S7)=C12,SiOTIC-4F,c1c2c(cc(c1F)F)C(=O)/C(=C\c1cc(c(s1)c1sc3c(c1)[Si@](c1c3sc(c1)c1c(cc(s1)/C=C\1/C(=C(C#N)C#N)c3c(C1=O)cc(c(c3)F)F)OC[C@H](CCCC)CC)(C[C@@H](CC)CCCC)C[C@H](CC)CCCC)OC[C@H](CCCC)CC)/C2=C(C#N)C#N,9.0,21.6,0.614,0.65
PTB7-Th,FC1=C(C(OCC(CCCC)CC)=O)SC2=CSC(C3=CC4=C(C5=C(C(C6=CC=C(CC(CC)CCCC)S6)=C4S3)C=CS5)C7=CC=C(CC(CC)CCCC)S7)=C12,COTIC-4F,c1c2c(cc(c1F)F)C(=O)/C(=C\c1cc(c(s1)c1sc3c(c1)[C@](c1c3sc(c1)c1c(cc(s1)/C=C\1/C(=C(C#N)C#N)c3c(C1=O)cc(c(c3)F)F)OC[C@H](CCCC)CC)(C[C@@H](CC)CCCC)C[C@H](CC)CCCC)OC[C@H](CCCC)CC)/C2=C(C#N)C#N,7.4,20.3,0.563,0.56
PTB7-Th,FC1=C(C(OCC(CCCC)CC)=O)SC2=CSC(C3=CC4=C(C5=C(C(C6=CC=C(CC(CC)CCCC)S6)=C4S3)C=CS5)C7=CC=C(CC(CC)CCCC)S7)=C12,ITIC-2F,O=C(C1=C(F)C=CC=C1C/2=C(C#N)\C#N)C2=C/C3=CC(SC4=C5C(C6=CC=C(C=C6)CCCCCC)(C7=CC(C8=C(C9(C%10=CC=C(C=C%10)CCCCCC)C%11=CC=C(C=C%11)CCCCCC)C%12=C(C=C(S%12)/C=C%13C(C(C(C\%13=C(C#N)\C#N)=CC=C%14)=C%14F)=O)S8)=C9C=C74)C(C=C%15)=CC=C%15CCCCCC)=C5S3,8.7,16.2,0.7,0.748
PTB7-Th,FC1=C(C(OCC(CCCC)CC)=O)SC2=CSC(C3=CC4=C(C5=C(C(C6=CC=C(CC(CC)CCCC)S6)=C4S3)C=CS5)C7=CC=C(CC(CC)CCCC)S7)=C12,IOTIC-2F,O=C(C1=C(C=CC=C1F)C/2=C(C#N)/C#N)C2=C/C3=CC(OCC(CCCC)CC)=C(C4=CC5=C(C6=CC(C(C7=CC=C(C=C7)CCCCCC)(C8=C9SC(C%10=C(OCC(CC)CC)C=C(/C=C%11C(C(C(F)=CC=C%12)=C%12C\%11=C(C#N)\[N+]#[C-])=O)S%10)=C8)C%13=CC=C(C=C%13)CCCCCC)=C9C=C6C(C%14=CC=C(C=C%14)CCCCCC)5C%15=CC=C(C=C%15)CCCCCC)S4)S3,12.1,21.9,0.65,0.817
PTB7-Th,FC1=C(C(OCC(CCCC)CC)=O)SC2=CSC(C3=CC4=C(C5=C(C(C6=CC=C(CC(CC)CCCC)S6)=C4S3)C=CS5)C7=CC=C(CC(CC)CCCC)S7)=C12,ITOTIC-2F,O=C(C1=C(F)C=CC=C1C/2=C(C#N)\C#N)C2=C/C3=CC(OCC(CC)CCCC)=C(C4=CC5=C(S4)C(C(C6=CC=C(C=C6)CCCCCC)(C7=C8C=C9C(C%10=C(C9(C%11=CC=C(C=C%11)CCCCCC)C%12=CC=C(C=C%12)CCCCCC)C%13=C(C=C(S%13)C%14=C(OCC(CCCC)CC)C=C(/C=C%15C(C%16=C(F)C=CC=C%16C\%15=C(C#N)\C#N)=O)S%14)S%10)=C7)C%17=CC=C(C=C%17)CCCCCC)=C8S5)S3,3.7,7.0,0.61,0.785
PTB7-Th,FC1=C(C(OCC(CCCC)CC)=O)SC2=CSC(C3=CC4=C(C5=C(C(C6=CC=C(CC(CC)CCCC)S6)=C4S3)C=CS5)C7=CC=C(CC(CC)CCCC)S7)=C12,Para-TrBRCN,c1c(cc2c(c1)C(c1c2c2c(c3c1c1c(C3(CCCC)CCCC)ccc(c1)c1ccc(c3c1nsn3)/C=c/1\sc(=C(C#N)C#N)n(c1=O)CC)c1c(C2(CCCC)CCCC)ccc(c1)c1ccc(c2c1nsn2)/C=c/1\sc(=C(C#N)C#N)n(c1=O)CC)(CCCC)CCCC)c1ccc(c2c1nsn2)/C=c/1\sc(=C(C#N)C#N)n(c1=O)CC,8.29,13.75,0.635,0.95
PTB7-Th,FC1=C(C(OCC(CCCC)CC)=O)SC2=CSC(C3=CC4=C(C5=C(C(C6=CC=C(CC(CC)CCCC)S6)=C4S3)C=CS5)C7=CC=C(CC(CC)CCCC)S7)=C12,Meta-TrBRCN,c1c(c2c(c(c1)c1ccc3c(c1)C(c1c3c3c(c4c1c1c(C4(CCCC)CCCC)cc(cc1)c1ccc(c4c1nsn4)/C=c/1\sc(=C(C#N)C#N)n(c1=O)CC)c1c(C3(CCCC)CCCC)cc(cc1)c1ccc(c3c1nsn3)/C=c/1\sc(=C(C#N)C#N)n(c1=O)CC)(CCCC)CCCC)nsn2)/C=c/1\sc(=C(C#N)C#N)n(c1=O)CC,10.15,16.75,0.645,0.94
PTB7-Th,FC1=C(C(OCC(CCCC)CC)=O)SC2=CSC(C3=CC4=C(C5=C(C(C6=CC=C(CC(CC)CCCC)S6)=C4S3)C=CS5)C7=CC=C(CC(CC)CCCC)S7)=C12,ITIC,c12cc3c(cc1C(c1c2sc2c1sc(c2)/C=C\1/C(=C(C#N)C#N)c2c(C1=O)cccc2)(c1ccc(cc1)CCCCCC)c1ccc(cc1)CCCCCC)c1c(C3(c2ccc(cc2)CCCCCC)c2ccc(cc2)CCCCCC)c2c(s1)cc(s2)/C=C\1/C(=C(C#N)C#N)c2c(C1=O)cccc2,6.8,14.21,0.591,0.81
PTB7-Th,FC1=C(C(OCC(CCCC)CC)=O)SC2=CSC(C3=CC4=C(C5=C(C(C6=CC=C(CC(CC)CCCC)S6)=C4S3)C=CS5)C7=CC=C(CC(CC)CCCC)S7)=C12,IEICO-4Cl,O=C(C1=CC(Cl)=C(C=C1C/2=C(C#N)\C#N)Cl)C2=C/C3=CC(OCCCCCCCC)=C(C4=CC5=C(C6=CC7=C(C8=C(C7(C9=CC=C(C=C9)CCCCCC)C%10=CC=C(C=C%10)CCCCCC)C=C(C%11=C(OCCCCCCCC)C=C(/C=C%12C(C%13=CC(Cl)=C(C=C%13C\%12=C(C#N)\C#N)Cl)=O)S%11)S8)C=C6C5(C%14=CC=C(C=C%14)CCCCCC)C%15=CC=C(C=C%15)CCCCCC)S4)S3,10.3,22.8,0.62,0.727
