Repository: luoyang0901/Interpretable-fingerprint

---
title: OSC PCE Fingerprint Workflow

layout: default
---

# Code and Data Access

This repository contains the updated reproducible workflow corresponding to the revised manuscript:

**Interpretable Fingerprint-Based Prediction of Power Conversion Efficiency for Donor--Acceptor Pairs in Organic Solar Cells with External Fingerprint-Only Data Integration**

The workflow was updated after revision to keep the manuscript, Supporting Information, figures, tables, and code under one documented protocol. In particular, the updated version separates:

1. the **structure-resolved conventional baseline**, which supports interpretation and the diagnostic unknown-pair hold-out;
2. the **fixed-split TextCNN(FPtand) 101-seed ensemble**, which provides common-test-set parity plots and best-single/ensemble comparisons; and
3. the **repeated-split robustness analyses**, which report mean ± SD and 95% confidence intervals.

## Repository status after revision

The public code has been updated to match the revised manuscript. The previous A--E workflow has been replaced by the following final reproducible workflow:

- `Baseline.py` now implements the finalized conventional machine-learning baseline:
  - 836 pair-level in-house D--A records as the parent structure-resolved dataset;
  - fixed 20-pair diagnostic unknown-pair hold-out selected with seed 42;
  - model development on the remaining 816 pairs;
  - radius = 3 Morgan fingerprints;
  - fixed 70:10:20 split with split seed 12;
  - deterministic mutual-information feature selection;
  - no-augmentation Random Forest for the unknown-pair diagnostic hold-out, SHAP-oriented baseline, and Block A high-PCE cases;
  - 101 repeated random splits for conventional-baseline stability statistics.

- `Combine.py` now implements the finalized TextCNN(FPtand) training runner:
  - Gao-only, in-house radius-2, and joint in-house + Gao branches;
  - fixed HSPXY split for best-single and 101-model ensemble parity plots;
  - model seeds 0--100;
  - best single model selected by validation RMSE;

## Source datasets

Place the input files in the `data/` directory:

| File | Role |
|---|---|
| `D-A.csv` | structure-resolved in-house donor--acceptor dataset |
| `Donor.csv` | optional donor metadata table, if used by interpretation scripts |
| `Acceptor.csv` | optional acceptor metadata table, if used by interpretation scripts |
| `gao_fd_fp.npy` | Gao donor-side fingerprint array |
| `gao_fa_fp.npy` | Gao acceptor-side fingerprint array |
| `gao_fp_Y.npy` | Gao target PCE array |

The Gao source reports 566 D--A pairs. In the revised workflow, 535 retained fingerprint records are used after preprocessing of the available arrays.

## Final workflow overview

| Stage | Branch | Script(s) | Main outputs |
|---|---|---|---|
| 1 | Conventional baseline | `Baseline.py` | Figures S2--S4; Tables S7--S11; Block A high-PCE table |
| 2 | Dataset preparation for TextCNN | `00_prepare_datasets.py` | in-house radius-2 arrays; joint in-house + Gao arrays |
| 3 | TextCNN fixed split | `01_run_101_seeds.py` + `Combine.py` | best-single and 101-model ensemble predictions; Figures 4--6 / S5--S7 |
| 4 | TextCNN repeated split | `01_run_101_seeds.py` + `Combine.py` | mean ± SD and 95% CI for partition robustness |
| 5 | Publication outputs | `02_summarize_results.py`, `03_make_submission_figures.py` | final tables, high-PCE cases, parity plots, source data |

### 2. Prepare TextCNN datasets

```bash
python 00_prepare_datasets.py \
  --inhouse-csv data/D-A.csv \
  --unknown-pairs-csv results_baseline_final/fixed_unknown_20_pairs_seed42.csv \
  --gao-fd data/gao_fd_fp.npy \
  --gao-fa data/gao_fa_fp.npy \
  --gao-y data/gao_fp_Y.npy \
  --output-dir prepared_data
```

Expected prepared arrays include:

```text
prepared_data/inhouse_r2_fd.npy
prepared_data/inhouse_r2_fa.npy
prepared_data/inhouse_r2_y.npy
prepared_data/joint_fd.npy
prepared_data/joint_fa.npy
prepared_data/joint_y.npy
```

The joint branch contains 816 in-house radius-2 samples plus 535 retained Gao samples, giving 1351 samples.

### 6. Summarize TextCNN results and generate figures

```bash
python 02_summarize_results.py \
  --fixed-config config_fixed_split.json \
  --repeated-config config_repeated_split.json \
  --output-dir publication_outputs
```

```bash
python 03_make_submission_figures.py \
  --summary-dir publication_outputs \
  --output-dir publication_figures
```

Main outputs include:

```text
publication_outputs/Table_TextCNN_101seed_statistics_wide.csv
publication_outputs/Table_TextCNN_cross_branch.csv
publication_outputs/gao_only/high_PCE_cases.csv
publication_outputs/inhouse_r2/high_PCE_cases.csv
publication_outputs/joint_inhouse_gao/high_PCE_cases.csv
publication_figures/gao_only_best_single_and_ensemble.pdf
publication_figures/inhouse_r2_best_single_and_ensemble.pdf
publication_figures/joint_inhouse_gao_best_single_and_ensemble.pdf
publication_figures/Figure_TextCNN_three_branches_3x2.pdf
```

File: D-A.csv (part 1 of 8)
donor_smiles,acceptor_smiles,PCE
FC(C=C1C(C2=C3SC=C2)=C4SC(C5=C(CC(CCCCCC)CCCC)C=C(C6=CC7=C(S6)C8=C(C=C(S8)C9=CC(CC(CCCCCC)CCCC)=C(S9)C)C%10=NSN=C7%10)S5)=CC4=C3C%11=CC(F)=C(S%11)CC(CCCC)CC)=C(S1)CC(CC)CCCC,O=C(C/1=C\C2=C(C3=C(S2)C(N4C5=CC=C(CCCCCC)C=C5)=C(C6=C4C7=C(C8=NSN=C68)C(SC9=C%10SC(/C=C%11C(C%12=CC(F)=C(C=C%12C\%11=C(C#N)/C#N)F)=O)=C9CCCCCCCCCCC)=C%10N7C%13=CC=C(CCCCCC)C=C%13)S3)CCCCCCCCCCC)C%14=CC(F)=C(F)C=C%14C1=C(C#N)/C#N,18.22
O=C1C2=C(CC(CC)CCCC)SC(CC(CC)CCCC)=C2C(C3=C(C4=CC=C(C5=CC(C(C6=CC(F)=C(CC(CC)CCCC)S6)=C(SC=C7)C7=C8C9=CC(F)=C(CC(CC)CCCC)S9)=C8S5)S4)SC(C%10=CC=CS%10)=C31)=O,O=C(C/1=C\C2=C(C3=C(S2)C(N4C5=CC=C(CCCCCC)C=C5)=C(C6=C4C7=C(C8=NSN=C68)C(SC9=C%10SC(/C=C%11C(C%12=CC(F)=C(C=C%12C\%11=C(C#N)/C#N)F)=O)=C9CCCCCCCCCCC)=C%10N7C%13=CC=C(CCCCCC)C=C%13)S3)CCCCCCCCCCC)C%14=CC(F)=C(F)C=C%14C1=C(C#N)/C#N,17.72
O=C1C2=C(CC(CC)CCCC)SC(CC(CC)CCCC)=C2C(C3=C(C4=CC=C(C5=CC(C(C6=CC(F)=C(CC(CC)CCCC)S6)=C(SC=C7)C7=C8C9=CC(F)=C(CC(CC)CCCC)S9)=C8S5)S4)SC(C%10=CC=CS%10)=C31)=O,ClC1=CC2=C(C(C(/C2=C(C#N)\C#N)=C\C3=C(CCCCCCCCC)C4=C(C(N(CC(CCCCCC)CCCC)C5=C6C7=NSN=C7C8=C5N(CC(CCCCCC)CCCC)C9=C8SC%10=C9SC(/C=C(C%11=O)/C(C%12=C%11C=C(Cl)C(Cl)=C%12)=C(C#N)\C#N)=C%10CCCCCCCCC)=C6S4)S3)=O)C=C1Cl,17.46
FC1=C(F)C=C(N=C(OCC(CCCCCC)CCCCCCCC)C=N2)C2=C1C3=CC=CS3,FC1=CC2=C(C(/C(C2=O)=C/C3=C(C4=CC=C(CCCCCC)C=C4)C5=C(S3)C6=C(S5)C7=C(N6CC(CC)CCCC)C(N8CC(CC)CCCC)=C(C9=C8C%10=C(S9)C(C%11=CC=C(CCCCCC)C=C%11)=C(S%10)/C=C%12/C(C%13=C(C%12=O)C=C(F)C(F)=C%13)=C(C#N)\C#N)C%14=NSN=C7%14)=C(C#N)/C#N)C=C1F,17.1
O=C1C2=C(CC(CC)CCCC)SC(CC(CC)CCCC)=C2C(C3=C(C4=CC=C(C5=CC(C(C6=CC(F)=C(CC(CC)CCCC)S6)=C(SC=C7)C7=C8C9=CC(F)=C(CC(CC)CCCC)S9)=C8S5)S4)SC(C%10=CC=CS%10)=C31)=O,CCCCCCC(CCCC)CC1=C(/C=C(C2=O)/C(C3=C2C=CC(F)=C3)=C([N+]#[C-])/[N+]#[C-])SC4=C1SC5=C4N(CC(CCCC)CC)C6=C5C7=NSN=C7C8=C6N(CC(CCCC)CC)C9=C8SC%10=C9SC(/C=C(C%11=O)/C(C%12=C%11C=CC(F)=C%12)=C(C#N)\C#N)=C%10CC(CCCCCC)CCCC,16.82
FC1=C(F)C=C(N=C(OCC(CCCCCC)CCCCCCCC)C=N2)C2=C1C3=CC=CS3,FC1=CC2=C(C=C1F)C(/C(C2=O)=C/C3=C(C4=C(C5=C(C(C6=NSN=C6C(C7=C8C9=C(C(C%10=CC=C(CCCCCCCC)S%10)=C(/C=C%11/C(C(C=C(C(F)=C%12)F)=C%12C%11=O)=C(C#N)\C#N)S9)S7)=C%13N8CC(CCCC)CC)=C%13N5CC(CCCC)CC)S4)S3)C%14=CC=C(CCCCCCCC)S%14)=C(C#N)\C#N,16.8
FC1=C(F)C=C(N=C(OCC(CCCCCC)CCCCCCCC)C=N2)C2=C1C3=CC=CS3,O=C(C/1=C\C2=C(C3=C(S2)C(N4C5=CC=C(CCCCCC)C=C5)=C(C6=C4C7=C(C8=NSN=C68)C(SC9=C%10SC(/C=C%11C(C%12=CC(F)=C(C=C%12C\%11=C(C#N)/C#N)F)=O)=C9CCCCCCCCCCC)=C%10N7C%13=CC=C(CCCCCC)C=C%13)S3)CCCCCCCCCCC)C%14=CC(F)=C(F)C=C%14C1=C(C#N)/C#N,16.53
FC(C=C(C1=C2SC=CC2=C(C3=CC(F)=C(CC(CCCC)CC)S3)C4=C1C=C(C5=CC=C(C6=C(C(C(C7=C(CC(CCCC)CC)SC(CC(CC)CCCC)=C78)=O)=C(C9=CC=CC9)S6)C8=O)S5)S4)S%10)=C%10CC(CC)CCCC,O=C(C(/C1=C(C#N)/C#N)=C\C2=C(CCCCCCCCCCC)C3=C(C(N(CCCCCCCC)C4=C5C6=NSN=C6C7=C4N(C8=C7SC9=C8SC(/C=C(C%10=O)/C(C%11=C%10C=C(C(Cl)=C%11)Cl)=C(C#N)\C#N)=C9CCCCCCCCCCC)CCCCCCCC)=C5S3)S2)C%12=C1C=C(Cl)C(Cl)=C%12,16.5
FC(C=C(C1=C2SC=CC2=C(C3=CC(F)=C(CC(CCCC)CC)S3)C4=C1C=C(C5=CC=C(C6=C(C(C(C7=C(CC(CCCC)CC)SC(CC(CC)CCCC)=C78)=O)=C(C9=CC=CC9)S6)C8=O)S5)S4)S%10)=C%10CC(CC)CCCC,O=C(C(C=C(F)C(F)=C1)=C1C/2=C(C#N)/C#N)C2=C/C3=C(CCCCCCCCCCC)C(SC4=C5N(C6=C4C7=NSN=C7C8=C6N(CCCCCCCCCCCC)C9=C8SC%10=C9SC(/C=C%11C(C%12=C(C=C(F)C(F)=C%12)C\%11=C(C#N)/C#N)=O)=C%10CCCCCCCCCCC)CCCCCCCCCCCC)=C5S3,16.4
FC1=C(F)C=C(N=C(OCC(CCCCCC)CCCCCCCC)C=N2)C2=C1C3=CC=CS3,CCCCCCCCCCCC(C(SC(C1=C2C3=C(C4=C(N3CC(CCCC)CC)C5=C(C(CCCCCCCCCCC)=C(S5)/C=C6C(C(C=C(C(F)=C7)F)=C7C\6=C(C#N)\C#N)=O)S4)C8=NSN=C18)=C9N2CC(CCCC)CC)=C9S%10)=C%10/C=C%11C(C(C=C(C(F)=C%12)F)=C%12C\%11=C(C#N)/C#N)=O,16.4
O=C1C2=C(CC(CC)CCCC)SC(CC(CC)CCCC)=C2C(C3=C(C4=CC=C(C5=CC(C(C6=CC(F)=C(CC(CC)CCCC)S6)=C(SC=C7)C7=C8C9=CC(F)=C(CC(CC)CCCC)S9)=C8S5)S4)SC(C%10=CC=CS%10)=C31)=O,CCCCC(CN1N=C2C3=C(C4=C(C5=C(N4CC(CCCC)CC)C6=C(C(CCCCCC)=C(S6)/C=C7C(C(C=C(F)C(F)=C8)=C8C\7=C(C#N)\C#N)=O)S5)C2=N1)N(CC(CCCC)CC)C9=C3SC%10=C9SC(/C=C%11C(C%12=C(C=C(F)C(F)=C%12)C\%11=C(C#N)/C#N)=O)=C%10CCCCCC)CC,16.37
CC(C(F)=C(C(C1=CC=C(S1)C)=C2N=C3[Mg])F)=C2N=C3OCC(CCCCCC)CCCCCCCC,O=C(C1=CC=CC=C1C/2=C(C#N)\C#N)C2=C/C3=C(CCCCCCCCCCC)C(SC(C4=C5C6=C(C7=C(N6CC(CC)CCCC)C8=C(C(CCCCCCCCCCC)=C(S8)/C=C9C(C(C=CC=C%10)=C%10C\9=C(C#N)\C#N)=O)S7)C%11=NSN=C4%11)=C%12N5CC(CC)CCCC)=C%12S3,16.32
O=C1C2=C(CC(CC)CCCC)SC(CC(CC)CCCC)=C2C(C3=C(C4=CC=C(C5=CC(C(C6=CC(F)=C(CC(CC)CCCC)S6)=C(SC=C7)C7=C8C9=CC(F)=C(CC(CC)CCCC)S9)=C8S5)S4)SC(C%10=CC=CS%10)=C31)=O,O=C(C1=CC=CC=C1C/2=C(C#N)\C#N)C2=C/C3=C(CCCCCCCCCCC)C(SC(C4=C5C6=C(C7=C(N6CC(CC)CCCC)C8=C(C(CCCCCCCCCCC)=C(S8)/C=C9C(C(C=CC=C%10)=C%10C\9=C(C#N)\C#N)=O)S7)C%11=NSN=C4%11)=C%12N5CC(CC)CCCC)=C%12S3,16.26
O=C1C2=C(CC(CC)CCCC)SC(CC(CC)CCCC)=C2C(C3=C(C4=CC=C(C5=CC(C(C6=CC(F)=C(CC(CC)CCCC)S6)=C(SC=C7)C7=C8C9=CC(F)=C(CC(CC)CCCC)S9)=C8S5)S4)SC(C%10=CC=CS%10)=C31)=O,CCC(CN1N=C2C3=C(C4=C(C5=C(N4CC(CCCC)CC)C(SC(/C=C6/C(C7=C(C6=O)C=C(C(F)=C7)F)=C(C#N)/C#N)=C8CCCCCC)=C8S5)C2=N1)N(CC(CCCC)CC)C9=C3SC%10=C9SC(/C=C%11C(C%12=C(C=C(F)C(F)=C%12)C\%11=C(C#N)\C#N)=O)=C%10CCCCCC)CCCC,16.17
FC(C=C(C1=C2SC=CC2=C(C3=CC(F)=C(CC(CCCC)CC)S3)C4=C1C=C(C5=CC=C(C6=C(C(C(C7=C(CC(CCCC)CC)SC(CC(CC)CCCC)=C78)=O)=C(C9=CC=CC9)S6)C8=O)S5)S4)S%10)=C%10CC(CC)CCCC,O=C(C(C=CC(Br)=C1)=C1C/2=C(C#N)/C#N)C2=C/C3=C(CCCCCCCCCCC)C(SC(C4=C5C6=C(C7=C(N6CCCCCCCC)C8=C(C(CCCCCCCCCCC)=C(S8)/C=C9C(C%10=C(C=CC(Br)=C%10)C\9=C(C#N)/C#N)=O)S7)C%11=NSN=C%114)=C%12N5CCCCCCCC)=C%12S3,16.11
CC1=CC(B(N2CC(CCCCCCCC)CCCCCC)C3=CC=CC=C3)=C(S1)C(C=C4N(B5C6=CC=CC=C6)CC(CCCCCC)CCCCCCCC)=C2C=C4C(S7)=C5C=C7C8=CC=C(C9=C%10C(C(C%11=C(SC(CC(CCCC)CC)C%11C%10=O)CC(CC)CCCC)=O)=C(S9)C%12=CC=C(C)S%12)S8,O=C(C1=C(C=C(F)C(F)=C1)C/2=C(C#N)\C#N)C2=C/C3=C(CCCCCCCCCCC)C(SC(C4=C5C6=C(C7=C(N6CC(CCCC)CCCCCC)C8=C(C(CCCCCCCCCCC)=C(S8)/C=C9C(C(C=C(F)C(F)=C%10)=C%10C\9=C(C#N)\C#N)=O)S7)C%11=NSN=C4%11)=C%12N5CC(CCCCCC)CCCC)=C%12S3,16.1
[F]C1=C(CC)SC(C2=C3C(C=C(C)C3)C(C4=CC([F])=C(S4)CC)=C5SC(C6=CC=C(S6)C7=C(C(C8=C(SC(CC)=C8C9=O)CC)=O)C9=C(C%10=CC=C(S%10)C)S7)=CC25)=C1,O=C(C/1=C\C2=C(C3=C(S2)C(N4C5=CC=C(CCCCCC)C=C5)=C(C6=C4C7=C(C8=NSN=C68)C(SC9=C%10SC(/C=C%11C(C%12=CC(F)=C(C=C%12C\%11=C(C#N)/C#N)F)=O)=C9CCCCCCCCCCC)=C%10N7C%13=CC=C(CCCCCC)C=C%13)S3)CCCCCCCCCCC)C%14=CC(F)=C(F)C=C%14C1=C(C#N)/C#N,16.09
O=C1C2=C(CC(CC)CCCC)SC(CC(CC)CCCC)=C2C(C3=C(C4=CC=C(C5=CC(C(C6=CC(F)=C(CC(CC)CCCC)S6)=C(SC=C7)C7=C8C9=CC(F)=C(CC(CC)CCCC)S9)=C8S5)S4)SC(C%10=CC=CS%10)=C31)=O,O=C(C1=C(C=C(F)C(F)=C1)C/2=C(C#N)\C#N)C2=C/C3=C(CCCCCCCCCCC)C(SC(C4=C5C6=C(C7=C(N6CC(CCCC)CCCCCC)C8=C(C(CCCCCCCCCCC)=C(S8)/C=C9C(C(C=C(F)C(F)=C%10)=C%10C\9=C(C#N)\C#N)=O)S7)C%11=NSN=C4%11)=C%12N5CC(CCCCCC)CCCC)=C%12S3,16.0
O=C1C2=C(CC(CC)CCCC)SC(CC(CC)CCCC)=C2C(C3=C(C4=CC=C(C5=CC(C(C6=CC(F)=C(CC(CC)CCCC)S6)=C(SC=C7)C7=C8C9=CC(F)=C(CC(CC)CCCC)S9)=C8S5)S4)SC(C%10=CC=CS%10)=C31)=O,CCCCC(CN1N=C2C3=C(C4=C(C5=C(N4CC(CCCC)CC)C6=C(C(CCCCCCCCCCC)=C(S6)/C=C7C(C(C=C(F)C(F)=C8)=C8C\7=C(C#N)\C#N)=O)S5)C2=N1)N(CC(CCCC)CC)C9=C3SC%10=C9SC(/C=C%11C(C%12=C(C=C(F)C(F)=C%12)C\%11=C(C#N)/C#N)=O)=C%10CCCCCCCCCCC)CC,15.65
CC1=CC=C(S1)C2=C3C(C(N(C3=O)CCCCCCCC)=O)=C(C4=NN(N=C24)CCC(CC)CCCC)C5=CC=C(S5)C6=CC7=C(C8=C(C(C9=CC(F)=C(C(F)=C9)CC(CC)CCCC)=C7S6)C=C(C)S8)C%10=CC(F)=C(C(F)=C%10)CC(CC)CCCC,O=C(C/1=C\C2=C(C3=C(S2)C(N4C5=CC=C(CCCCCC)C=C5)=C(C6=C4C7=C(C8=NSN=C68)C(SC9=C%10SC(/C=C%11C(C%12=CC(F)=C(C=C%12C\%11=C(C#N)/C#N)F)=O)=C9CCCCCCCCCCC)=C%10N7C%13=CC=C(CCCCCC)C=C%13)S3)CCCCCCCCCCC)C%14=CC(F)=C(F)C=C%14C1=C(C#N)/C#N,15.65
FC(C=C(C1=C2SC=CC2=C(C3=CC(F)=C(CC(CCCC)CC)S3)C4=C1C=C(C5=CC=C(C6=C(C(C(C7=C(CC(CCCC)CC)SC(CC(CC)CCCC)=C78)=O)=C(C9=CC=CC9)S6)C8=O)S5)S4)S%10)=C%10CC(CC)CCCC,O=C(C(/C1=C(C#N)/C#N)=C\C2=C(CCCCCCCCCCC)C3=C(C(N(CCCCCCCC)C4=C5C6=NSN=C6C7=C4N(C8=C7SC9=C8SC(/C=C(C%10=O)/C(C%11=C%10C=C(C(F)=C%11)F)=C(C#N)\C#N)=C9CCCCCCCCCCC)CCCCCCCC)=C5S3)S2)C%12=C1C=C(F)C(F)=C%12,15.6
[F]C1=C(CC)SC(C2=C3C(C=C(C)C3)C(C4=CC([F])=C(S4)CC)=C5SC(C6=CC=C(S6)C7=C(C(C8=C(SC(CC)=C8C9=O)CC)=O)C9=C(C%10=CC=C(S%10)C)S7)=CC25)=C1,O=C(C(/C1=C(C#N)/C#N)=C\C2=C(CCCCCCCCCCC)C3=C(C(N(CCCCCCCC)C4=C5C6=NSN=C6C7=C4N(C8=C7SC9=C8SC(/C=C(C%10=O)/C(C%11=C%10C=C(C(F)=C%11)F)=C(C#N)\C#N)=C9CCCCCCCCCCC)CCCCCCCC)=C5S3)S2)C%12=C1C=C(F)C(F)=C%12,15.4
CC1=CC=C(S1)C2=C(C(C3=C(CC(CCCC)CC)CC(CC(CCCC)CC)=C3C4=O)=O)C4=C(C5=CC=C(S5)C6=CC7=C(C8=C(C(C9=CC(Cl)=C(S9)CC(CCCC)CC)=C7S6)C=C(C)S8)C%10=CC(Cl)=C(S%10)CC(CCCC)CC)S2,O=C(C/1=C\C2=C(C3=C(S2)C(N4C5=CC=C(CCCCCC)C=C5)=C(C6=C4C7=C(C8=NSN=C68)C(SC9=C%10SC(/C=C%11C(C%12=CC(F)=C(C=C%12C\%11=C(C#N)/C#N)F)=O)=C9CCCCCCCCCCC)=C%10N7C%13=CC=C(CCCCCC)C=C%13)S3)CCCCCCCCCCC)C%14=CC(F)=C(F)C=C%14C1=C(C#N)/C#N,15.4
FC(C=C(C1=C2SC=CC2=C(C3=CC(F)=C(CC(CCCC)CC)S3)C4=C1C=C(C5=CC=C(C6=C(C(C(C7=C(CC(CCCC)CC)SC(CC(CC)CCCC)=C78)=O)=C(C9=CC=CC9)S6)C8=O)S5)S4)S%10)=C%10CC(CC)CCCC,O=C(C(C=C(F)C(F)=C1)=C1C/2=C(C#N)/C#N)C2=C/C3=C(CCCCCCCCCCC)C(SC4=C5N(C6=C4C7=NSN=C7C8=C6N(CCCCCCCC)C9=C8SC%10=C9SC(/C=C%11C(C%12=C(C=C(F)C(F)=C%12)C\%11=C(C#N)/C#N)=O)=C%10CCCCCCCCCCC)CCCCCCCC)=C5S3,15.3
S=C(N(C/1=O)CCCC)SC1=C/C(S2)=CC=C2C(S3)=C(CCCCCC)C=C3C(S4)=C(CCCCCC)C=C4C5=CC(C(S5)=C(C6=C7SC(C8=CC(CCCCCC)=C(S8)C9=CC(CCCCCC)=C(C%10=CC=C(S%10)/C=C%11SC(N(CCCC)C\%11=O)=S)S9)=C6)C%12=CC=C(C=C%12)SCC(CCCC)CC)=C7C(C=C%13)=CC=C%13SCC(CCCC)CC,O=C(C(C=C(C(Cl)=C1)Cl)=C1C/2=C(C#N)\C#N)C2=C/C3=C(CCCCCCCCCCC)C(SC4=C5N(CCC(CCCC)CCCCCC)C6=C4C7=NSN=C7C8=C6N(CCC(CCCC)CCCCCC)C9=C8SC%10=C9SC(/C=C%11C(C(C=C(C(Cl)=C%12)Cl)=C%12C\%11=C(C#N)\C#N)=O)=C%10CCCCCCCCCCC)=C5S3,15.3
FC(C=C(C1=C2SC=CC2=C(C3=CC(F)=C(CC(CCCC)CC)S3)C4=C1C=C(C5=CC=C(C6=C(C(C(C7=C(CC(CCCC)CC)SC(CC(CC)CCCC)=C78)=O)=C(C9=CC=CC9)S6)C8=O)S5)S4)S%10)=C%10CC(CC)CCCC,O=C(C/1=C\C2=C(C3=C(S2)C(N4C5=CC=C(CCCCCC)C=C5)=C(C6=C4C7=C(C8=NSN=C68)C(SC9=C%10SC(/C=C%11C(C%12=CC(F)=C(C=C%12C\%11=C(C#N)/C#N)F)=O)=C9CCCCCCCCCCC)=C%10N7C%13=CC=C(CCCCCC)C=C%13)S3)CCCCCCCCCCC)C%14=CC(F)=C(F)C=C%14C1=C(C#N)/C#N,15.3
O=C(C1=C(SC(C2=CC=C(S2)C3=CC(C(C4=CC(F)=C(S4)SCCCCCCCC)=C5SC(C)=CC5=C6C7=CC(F)=C(S7)SCCCCCCCC)=C6S3)=C18)C9=CC=C(S9)C)C%10=C(SC(CCCCCCCC)=C%10C8=O)CCCCCCCC,O=C(C/1=C\C2=C(C3=C(S2)C(N4C5=CC=C(CCCCCC)C=C5)=C(C6=C4C7=C(C8=NSN=C68)C(SC9=C%10SC(/C=C%11C(C%12=CC(F)=C(C=C%12C\%11=C(C#N)/C#N)F)=O)=C9CCCCCCCCCCC)=C%10N7C%13=CC=C(CCCCCC)C=C%13)S3)CCCCCCCCCCC)C%14=CC(F)=C(F)C=C%14C1=C(C#N)/C#N,15.18
O=C1C2=C(CC(CC)CCCC)SC(CC(CC)CCCC)=C2C(C3=C(C4=CC=C(C5=CC(C(C6=CC(F)=C(CC(CC)CCCC)S6)=C(SC=C7)C7=C8C9=CC(F)=C(CC(CC)CCCC)S9)=C8S5)S4)SC(C%10=CC=CS%10)=C31)=O,CCC(CN1N=C2C3=C(C4=C(C5=C(N4CC(CCCC)CC)C(SC(/C=C6/C(C7=C(C6=O)C=C(C(F)=C7)F)=C(C#N)/C#N)=C8CCCCCC)=C8S5)C2=N1)N(CC(CCCC)CC)C9=C3SC(/C=C%10C(C(C=C(F)C(F)=C%11)=C%11C\%10=C(C#N)/C#N)=O)=C9CCCCCC)CCCC,15.14
CC(S1)=CC=C1C(C(C(C(C(S2)=CC=C2C3=CC4=C(C5=CC(Cl)=C(CC(CCCC)CC)S5)C6=C(C=C(C)S6)C(C7=CC(Cl)=C(CC(CC)CCCC)C7)=C4S3)=C8C9=O)=N%10)=NN%10CCC(CCCC)CC)=C8C(N9CCCCCCCC)=O,O=C(C/1=C\C2=C(C3=C(S2)C(N4C5=CC=C(CCCCCC)C=C5)=C(C6=C4C7=C(C8=NSN=C68)C(SC9=C%10SC(/C=C%11C(C%12=CC(F)=C(C=C%12C\%11=C(C#N)/C#N)F)=O)=C9CCCCCCCCCCC)=C%10N7C%13=CC=C(CCCCCC)C=C%13)S3)CCCCCCCCCCC)C%14=CC(F)=C(F)C=C%14C1=C(C#N)/C#N,15.06
O=C1C2=C(CC(CC)CCCC)SC(CC(CC)CCCC)=C2C(C3=C(C4=CC=C(C5=CC(C(C6=CC(F)=C(CC(CC)CCCC)S6)=C(SC=C7)C7=C8C9=CC(F)=C(CC(CC)CCCC)S9)=C8S5)S4)SC(C%10=CC=CS%10)=C31)=O,[F]C1=CC2=C(C(/C(C2=O)=C/C3=CC4=C(C5=C(N4C(CCCCCC)CCCC)C6=C(C(OCC(CCCC)CC)=C7C8=C(C9=C(N8CC(CCCCCC)CCCC)C=C(/C=C%10C(C%11=CC([F])=C(C=C%11C\%10=C(C#N)\C#N)[F])=O)S9)SC7=C6OCC(CCCC)CC)S5)S3)=C(C#N)\C#N)C=C1[F],14.83
O=C1C2=C(CC(CC)CCCC)SC(CC(CC)CCCC)=C2C(C3=C(C4=CC=C(C5=CC(C(C6=CC(F)=C(CC(CC)CCCC)S6)=C(SC=C7)C7=C8C9=CC(F)=C(CC(CC)CCCC)S9)=C8S5)S4)SC(C%10=CC=CS%10)=C31)=O,O=C1C2=C(C=C(C(Cl)=C2)Cl)C(/C1=C/C(SC3=C4N(CC(CCCCCC)CCCC)C5=C3C6=NSN=C6C7=C5N(CC(CCCCCC)CCCC)C8=C7SC9=C8N(CC(CCCC)CC)C%10=C9SC(/C=C%11/C(C(C=C(Cl)C(Cl)=C%12)=C%12C%11=O)=C(C#N)/C#N)=C%10)=C4CCCCCCCC)=C(C#N)/[N+]#[C-],14.81
CC1=CC(C(C2=CC(F)=C(S2)CC(CC)CCCC)=C3SC(C4=CC=C(S4)C5=C(C(C6=C(SC(CC(CCCC)CC)=C6C7=O)CC(CC)CCCC)=O)C7=C(C8=CC=C(S8)C)S5)=CC3=C9C%10=CC(F)=C(S%10)CC(CCCC)CC)=C9S1,O=C(C1=CC(F)=C(C=C1C/2=C(C#N)\C#N)F)C2=C/C3=CC(SC(C4=C5C6=C(C7=C(N6CC(CCC)CCCC)C8=C(C=C(S8)/C=C9C(C%10=CC(F)=C(C=C%10C\9=C(C#N)\C#N)F)=O)S7)C%11=NN(N=C4%11)CC(CC)CCCC)=C%12N5CC(CCCC)CC)=C%12S3,14.8
CC(SC1=C(C2=C3SC(C4=CC=C(C)S4)=C2)C5=CC(F)=C(S5)CC(CCCC)CC)=CC1=C3C6=CC(F)=C(S6)CC(CC)CCCC.CC(OCC)=O,c1(cc2c(cc1F)C(=O)/C(=C\c1cc3c(s1)c1c(s3)c3c(C1(c1ccc(cc1)CCCCCC)c1ccc(cc1)CCCCCC)cc1c(c3)C(c3c1sc1c3sc(c1)/C=C/1\C(=O)c3c(C1=C(C#N)C#N)cc(c(c3)F)F)(c1ccc(cc1)CCCCCC)c1ccc(cc1)CCCCCC)/C2=C(C#N)C#N)F,14.7
O=C1C2=C(CC(CC)CCCC)SC(CC(CC)CCCC)=C2C(C3=C(C4=CC=C(C5=CC(C(C6=CC(F)=C(CC(CC)CCCC)S6)=C(SC=C7)C7=C8C9=CC(F)=C(CC(CC)CCCC)S9)=C8S5)S4)SC(C%10=CC=CS%10)=C31)=O,C=C(C/1=C\C2=C(CCCCCCCCCCC)C(SC3=C4N(C5=C3C6=NSN=C6C7=C5N(C8=C7SC9=C8SC(/C=C%10/C(C%11=C(C%10=O)C(Cl)=C(Cl)C=C%11)=C(C#N)\C#N)=C9CCCCCCCCCCC)CC(CCCC)CC)CC(CC)CCCC)=C4S2)C%12=C(C1=C(C#N)/C#N)C=C(Cl)C(Cl)=C%12,14.5
CC1=CC=C(S1)C2=C(C(C3=C(CC(CCCC)CC)CC(CC(CCCC)CC)=C3C4=O)=O)C4=C(C5=CC=C(S5)C6=CC7=C(C8=C(C(C9=CC(Cl)=C(S9)CC(CCCC)CC)=C7S6)C=C(C)S8)C%10=CC(Cl)=C(S%10)CC(CCCC)CC)S2,FC1=CC(C2=O)=C(C=C1F)C(/C2=C/C(S3)=C(CCCCCC)C4=C3C(C5(C6=CC=C(CCCCCC)C=C6)C7=CC=C(CCCCCC)C=C7)=C(S4)C(C5=C8)=CC9=C8C(S%10)=C(C9(C%11=CC=C(CCCCCC)C=C%11)C%12=CC=C(CCCCCC)C=C%12)C(S%13)=C%10C(CCCCCC)=C%13/C=C(/C%14=C(C#N)\C#N)C(C%15=C%14C=C(F)C(F)=C%15)=O)=C(C#N)\C#N,14.47
O=C1C2=C(CC(CC)CCCC)SC(CC(CC)CCCC)=C2C(C3=C(C4=CC=C(C5=CC(C(C6=CC(F)=C(CC(CC)CCCC)S6)=C(SC=C7)C7=C8C9=CC(F)=C(CC(CC)CCCC)S9)=C8S5)S4)SC(C%10=CC=CS%10)=C31)=O,O=C(C1=C2C=C(Cl)C(Cl)=C1)C(/C2=C(C#N)/C#N)=C\C3=C(CCCCCCCC)C(SC4=C5N(C6=C4C7=NSN=C7C8=C6N(CC(CCCC)CC)C9=C8SC(/C=C%10/C(C%11=C(C%10=O)C=C(Cl)C(Cl)=C%11)=C(C#N)\[N+]#[C-])=C9CCCCCCCC)CC(CCCC)CC)=C5S3,14.45
[F]C1=C(CC)SC(C2=C3C(C=C(C)C3)C(C4=CC([F])=C(S4)CC)=C5SC(C6=CC=C(S6)C7=C(C(C8=C(SC(CC)=C8C9=O)CC)=O)C9=C(C%10=CC=C(S%10)C)S7)=CC25)=C1,c1(cc2c(cc1F)C(=O)/C(=C\c1cc3c(s1)c1c(s3)c3c(C1(c1ccc(cc1)CCCCCC)c1ccc(cc1)CCCCCC)cc1c(c3)C(c3c1sc1c3sc(c1)/C=C/1\C(=O)c3c(C1=C(C#N)C#N)cc(c(c3)F)F)(c1ccc(cc1)CCCCCC)c1ccc(cc1)CCCCCC)/C2=C(C#N)C#N)F,14.4
[Cl]C1=C(CC)SC(C2=C3C(C=C(C)C3)C(C4=CC([Cl])=C(S4)CC)=C5SC(C6=CC=C(S6)C7=C(C(C8=C(SC(CC)=C8C9=O)CC)=O)C9=C(C%10=CC=C(S%10)C)S7)=CC25)=C1,c1(cc2c(cc1F)C(=O)/C(=C\c1cc3c(s1)c1c(s3)c3c(C1(c1ccc(cc1)CCCCCC)c1ccc(cc1)CCCCCC)cc1c(c3)C(c3c1sc1c3sc(c1)/C=C/1\C(=O)c3c(C1=C(C#N)C#N)cc(c(c3)F)F)(c1ccc(cc1)CCCCCC)c1ccc(cc1)CCCCCC)/C2=C(C#N)C#N)F,14.4
O=C1C2=C(CC(CC)CCCC)SC(CC(CC)CCCC)=C2C(C3=C(C4=CC=C(C5=CC(C(C6=CC(F)=C(CC(CC)CCCC)S6)=C(SC=C7)C7=C8C9=CC(F)=C(CC(CC)CCCC)S9)=C8S5)S4)SC(C%10=CC=CS%10)=C31)=O,ClC1=CC2=C(C(C(/C2=C(C#N)\C#N)=C\C3=C(CCCCCCCCCCC)C4=C(C(N(CC(CCCCCC)CCCC)C5=C6C7=NSN=C7C8=C5N(CC(CCCCCC)CCCC)C9=C8SC%10=C9SC(/C=C(C%11=O)/C(C%12=C%11C=C(Cl)C(Cl)=C%12)=C(C#N)\C#N)=C%10CCCCCCCCCCC)=C6S4)S3)=O)C=C1Cl,14.4
FC(C(F)=C(C1=NC(C2=CC=C(C(OCCCCCCCC)=C2)OCCCCCCCC)=C(N=C31)C4=CC=C(C(OCCCCCCCC)=C4)OCCCCCCCC)C)=C3C(S5)=CC=C5C(C=C6)=CC=C6C7=CC=C(C)S7,c1(cc2c(cc1F)C(=O)/C(=C\c1cc3c(s1)c1c(s3)c3c(C1(c1ccc(cc1)CCCCCC)c1ccc(cc1)CCCCCC)cc1c(c3)C(c3c1sc1c3sc(c1)/C=C/1\C(=O)c3c(C1=C(C#N)C#N)cc(c(c3)F)F)(c1ccc(cc1)CCCCCC)c1ccc(cc1)CCCCCC)/C2=C(C#N)C#N)F,14.2
CC(S1)=CC=C1C(C(C(C(C(S2)=CC=C2C3=CC4=C(C5=CC(F)=C(CC(CCCC)CC)S5)C6=C(C=C(C)S6)C(C7=CC(F)=C(CC(CC)CCCC)C7)=C4S3)=C8C9=O)=N%10)=NN%10CCC(CCCC)CC)=C8C(N9CCCCCCCC)=O,O=C(C/1=C\C2=C(C3=C(S2)C(N4C5=CC=C(CCCCCC)C=C5)=C(C6=C4C7=C(C8=NSN=C68)C(SC9=C%10SC(/C=C%11C(C%12=CC(F)=C(C=C%12C\%11=C(C#N)/C#N)F)=O)=C9CCCCCCCCCCC)=C%10N7C%13=CC=C(CCCCCC)C=C%13)S3)CCCCCCCCCCC)C%14=CC(F)=C(F)C=C%14C1=C(C#N)/C#N,14.16
O=C(C1=C(CCC(CCCC)CC)SC(CCC(CC)CCCC)=C1C2=O)C(C2=C(C3)C(C4)=CC=C4C5=CC6=C(C(C7=CC=C(CCC(CCCC)CC)S7)=C8C=CSC8=C6C9=CC=C(CCC(CCCC)CC)S9)S5)=C3C%10=CC=CS%10,O=C(C1=CC=CC=C1C/2=C(C#N)/C#N)C2=C/C3=C(C4=CC=C(CCCCCC)C=C4)C5=C(S3)C6=C(S5)C(C7=NSN=C7C8=C9N(C%10=CC=C(CCCCCC)C=C%10)C%11=C8SC%12=C%11SC(/C=C%13C(C%14=CC=CC=C%14C\%13=C(C#N)\C#N)=O)=C%12C%15=CC=C(CCCCCC)C=C%15)=C9N6C%16=CC=C(CCCCCC)C=C%16,14.1
FC(C=C(C1=C2SC=CC2=C(C3=CC(F)=C(CC(CCCC)CC)S3)C4=C1C=C(C5=CC=C(C6=C(C(C(C7=C(CC(CCCC)CC)SC(CC(CC)CCCC)=C78)=O)=C(C9=CC=CC9)S6)C8=O)S5)S4)S%10)=C%10CC(CC)CCCC,O=C(C(C=C(C(Br)=C1)Br)=C1C/2=C(C#N)/C#N)C2=C/C3=C(CCCCCCCCCCC)C(SC(C4=C5C6=C(C7=C(N6CCCCCCCCCCCC)C8=C(C(CCCCCCCCCCC)=C(S8)/C=C9C(C%10=C(C=C(Br)C(Br)=C%10)C\9=C(C#N)/C#N)=O)S7)C%11=NSN=C%114)=C%12N5CCCCCCCCCCCC)=C%12S3,14.03
CC1=CC(C(C2=CC(Cl)=C(CC)S2)=C(C(C)=C3C4=CC(Cl)=C(S4)CC)SCC5=C(CCCCCC)C6=C(C=C(S6)C7=C(C(F)=C(C8=NN(N=C78)CC(CCCCCC)CCCCCCCC)C9=CC%10=C(S9)C(CCCCCC)=C(C)S%10)F)S5)=C3S1,O=C(C/1=C\C2=C(C3=C(S2)C(N4C5=CC=C(CCCCCC)C=C5)=C(C6=C4C7=C(C8=NSN=C68)C(SC9=C%10SC(/C=C%11C(C%12=CC(F)=C(C=C%12C\%11=C(C#N)/C#N)F)=O)=C9CCCCCCCCCCC)=C%10N7C%13=CC=C(CCCCCC)C=C%13)S3)CCCCCCCCCCC)C%14=CC(F)=C(F)C=C%14C1=C(C#N)/C#N,14.02
O=C(C1=C(CCC(CCCC)CC)SC(CCC(CC)CCCC)=C1C2=O)C(C2=C(C3)C(C4)=CC=C4C5=CC6=C(C(C7=CC=C(CCC(CCCC)CC)S7)=C8C=CSC8=C6C9=CC=C(CCC(CCCC)CC)S9)S5)=C3C%10=CC=CS%10,CCCCCCC1=CC=C(C2(C3=CC=C(C=C3)CCCCCC)C4=C(C=C(C5=C4)C(C(C=C6)=CC=C6CCCCCC)(C7=C5SC(/C=C8/C(C9=C(C8=O)C=C(F)C=C9)=C(C#N)\C#N)=C7)C(C=C%10)=CC=C%10CCCCCC)C%11=C2C%12=C(C(SC(/C=C(C%13=O)/C(C%14=C%13C=C(F)C=C%14)=C(C#N)\C#N)=C%15)=C%15N%12CCCCCCCC)S%11)C=C1,14.0
CC1=CC=C(S1)C2=C(C(C3=C(CC(CCCC)CC)CC(CC(CCCC)CC)=C3C4=O)=O)C4=C(C5=CC=C(S5)C6=CC7=C(C8=C(C(C9=CC(Cl)=C(S9)CC(CCCC)CC)=C7S6)C=C(C)S8)C%10=CC(Cl)=C(S%10)CC(CCCC)CC)S2,O=C(C1=CC(F)=C(C=C1C/2=C(C#N)\C#N)F)C2=C/C3=CC(SC(C4=C5C6=C(C7=C(N6CC(CCC)CCCC)C8=C(C=C(S8)/C=C9C(C%10=CC(F)=C(C=C%10C\9=C(C#N)\C#N)F)=O)S7)C%11=NN(N=C4%11)CC(CC)CCCC)=C%12N5CC(CCCC)CC)=C%12S3,14.0
O=C1C2=C(CC(CC)CCCC)SC(CC(CC)CCCC)=C2C(C3=C(C4=CC=C(C5=CC(C(C6=CC(F)=C(CC(CC)CCCC)S6)=C(SC=C7)C7=C8C9=CC(F)=C(CC(CC)CCCC)S9)=C8S5)S4)SC(C%10=CC=CS%10)=C31)=O,FC1=CC(C(/C2=C/C3=C(CCCCCCCC)C4=C(S3)C(C(C5=CC=C(CCCCCC)C=C5)(C6=CC=C(CCCCCC)C=C6)C(C7=C8C)=C9SC7=CC%10=C8SC%11=C%10[C@](C%12=CC=C(CCCCCC)C=C%12)(C%13=C%11SC%14=C%13SC(/C=C%15/C(C%16=C(C%15=O)C=C(F)C(F)=C%16)=C(C#N)\[N+]#[C-])=C%14CCCCCCCC)C)=C9S4)=C(C#N)/C#N)=C(C2=O)C=C1F,13.95
O=C1C2=C(CC(CC)CCCC)SC(CC(CC)CCCC)=C2C(C3=C(C4=CC=C(C5=CC(C(C6=CC(F)=C(CC(CC)CCCC)S6)=C(SC=C7)C7=C8C9=CC(F)=C(CC(CC)CCCC)S9)=C8S5)S4)SC(C%10=CC=CS%10)=C31)=O,O=C(C(C=C(F)C(F)=C1)=C1C/2=C(C#N)\C#N)C2=C/C3=CC4=C(C5=C(S4)C(C6(C7=CC=C(CCCCCCCC)C=C7)C8=CC=C(CCCCCCCC)C=C8)=C(C9=CC%10=C(C%11=C(C%10(C%12=CC=C(C=C%12)CCCCCCCC)C%13=CC=C(C=C%13)CCCCCCCC)C(SC%14=C%15SC(/C=C%16C(C%17=CC(F)=C(C=C%17C\%16=C(C#N)\C#N)F)=O)=C%14)=C%15S%11)C=C96)S5)S3,13.9
O=C1C2=C(CC(CC)CCCC)SC(CC(CC)CCCC)=C2C(C3=C(C4=CC=C(C5=CC(C(C6=CC(F)=C(CC(CC)CCCC)S6)=C(SC=C7)C7=C8C9=CC(F)=C(CC(CC)CCCC)S9)=C8S5)S4)SC(C%10=CC=CS%10)=C31)=O,O=C(C1=CC(F)=C(C=C1C/2=C(C#N)\C#N)F)C2=C/C3=CC(C(C4=CC=C(CCCCCC)C=C4)(C5=CC=C(CCCCCC)C=C5)C6=C7SC8=C6C(C9=CC=C(C=C9)CC(CC)CCCC)=C(CC%10=C%11C(C%12=CC=C(CCCCCC)C=C%12)(C%13=CC(CCCCCC)=CC=C%13)C%14=C%10SC(/C=C%15C(C%16=C(C=C(F)C(F)=C%16)C\%15=C(C#N)\C#N)=O)=C%14)C%11=C8C%17=CC=C(C=C%17)CC(CC)CCCC)=C7S3,13.9
O=C1C2=C(CC(CC)CCCC)SC(CC(CC)CCCC)=C2C(C3=C(C4=CC=C(C5=CC(C(C6=CC(F)=C(CC(CC)CCCC)S6)=C(SC=C7)C7=C8C9=CC(F)=C(CC(CC)CCCC)S9)=C8S5)S4)SC(C%10=CC=CS%10)=C31)=O,[Cl]C1=CC2=C(C(/C(C2=O)=C/C3=CC4=C(C5=C(N4C(CCCCCC)CCCC)C6=C(C(OCC(CCCC)CC)=C7C8=C(C9=C(N8CC(CCCCCC)CCCC)C=C(/C=C%10C(C%11=CC([Cl])=C(C=C%11C\%10=C(C#N)\C#N)[Cl])=O)S9)SC7=C6OCC(CCCC)CC)S5)S3)=C(C#N)\C#N)C=C1[Cl],13.87
O=C1C2=C(CC(CC)CCCC)SC(CC(CC)CCCC)=C2C(C3=C(C4=CC=C(C5=CC(C(C6=CC(F)=C(CC(CC)CCCC)S6)=C(SC=C7)C7=C8C9=CC(F)=C(CC(CC)CCCC)S9)=C8S5)S4)SC(C%10=CC=CS%10)=C31)=O,CCCCC(CN1N=C2C3=C(C4=C(C5=C(N4CC(CCCC)CC)C6=C(C=C(S6)/C=C7C(C(C=C(F)C(F)=C8)=C8C\7=C(C#N)\C#N)=O)S5)C2=N1)N(CC(CCCC)CC)C9=C3SC%10=C9SC(/C=C%11C(C%12=C(C=C(F)C(F)=C%12)C\%11=C(C#N)/C#N)=O)=C%10)CC,13.76
FC(C=C(C1=C2SC=CC2=C(C3=CC(F)=C(CC(CCCC)CC)S3)C4=C1C=C(C5=CC=C(C6=C(C(C(C7=C(CC(CCCC)CC)SC(CC(CC)CCCC)=C78)=O)=C(C9=CC=CC9)S6)C8=O)S5)S4)S%10)=C%10CC(CC)CCCC,O=C(C/1=C\C2=CC3=C(S2)C(C4(C5=CC=C(CCCCCC)C=C5)C6=CC=C(CCCCCC)C=C6)=C(S3)C7=CC8=C(C=C74)C9=C(C%10=C(S9)C=C(/C=C%11C(C%12=CC=C(Cl)C=C%12C\%11=C(C#N)/C#N)=O)S%10)C8(C%13=CC=C(CCCCCC)C=C%13)C%14=CC=C(CCCCCC)C=C%14)C%15=CC=C(Cl)C=C%15C1=C(C#N)/C#N,13.74
O=C1C2=C(CC(CC)CCCC)SC(CC(CC)CCCC)=C2C(C3=C(C4=CC=C(C5=CC(C(C6=CC(F)=C(CC(CC)CCCC)S6)=C(SC=C7)C7=C8C9=CC(F)=C(CC(CC)CCCC)S9)=C8S5)S4)SC(C%10=CC=CS%10)=C31)=O,O=C(C(C=C(F)C(F)=C1)=C1C/2=C(C#N)/C#N)C2=C/C3=C(CCCCCC)C(S4)=C(S3)C5=C4C6=C(N5CC(CCCC)CCCCCCCCCC)C7=C(C(SC8=C9SC(/C=C%10/C(C(C=C(F)C(F)=C%11)=C%11C%10=O)=C(C#N)\C#N)=C8CCCCCC)=C9N7C(CCCCCCCCCC)CCCC)C%12=NSN=C6%12,13.74
CC1=CC=C(S1)C2=C(C(C3=C(CC(CCCC)CC)CC(CC(CCCC)CC)=C3C4=O)=O)C4=C(C5=CC=C(S5)C6=CC7=C(C8=C(C(C9=CC(Cl)=C(S9)CC(CCCC)CC)=C7S6)C=C(C)S8)C%10=CC(Cl)=C(S%10)CC(CCCC)CC)S2,O=C(C1=C(SC=C1C/2=C(C#N)\C#N)Cl)C2=C/C3=CC(CC4=C5C(C(C=C6)=CC=C6CCCCCC)(C(C4=C7)=CC8=C7C(C9=CC=C(C=C9)CCCCCC)(C%10=CC=C(C=C%10)CCCCCC)C%11=C8SC%12=C%11SC(/C=C%13C(C%14=C(SC=C%14C\%13=C(C#N)\C#N)Cl)=O)=C%12)C%15=CC=C(C=C%15)CCCCCC)=C5S3,13.72
O=C(C1=C(CCC(CCCC)CC)SC(CCC(CC)CCCC)=C1C2=O)C(C2=C(C3)C(C4)=CC=C4C5=CC6=C(C(C7=CC=C(CCC(CCCC)CC)S7)=C8C=CSC8=C6C9=CC=C(CCC(CCCC)CC)S9)S5)=C3C%10=CC=CS%10,O=C(C(C=C(C(F)=C1)F)=C1C/2=C(C#N)\C#N)C2=C/C3=CSC(C4=CC(C5(C6=CC=C(C=C6)CCCCCC)C7=CC=C(CCCCCC)C=C7)=C(C8=CC9=C(C%10=C(C9(C%11=CC=C(CCCCCC)C=C%11)C%12=CC=C(CCCCCC)C=C%12)C=C(C%13=C(SCC(CC)CCCC)C(/C=C%14C(C(C=C(C(F)=C%15)F)=C%15C\%14=C(C#N)\C#N)=O)=CS%13)S%10)C=C85)S4)=C3SCC(CCCC)CC,13.72
O=C1C2=C(CC(CC)CCCC)SC(CC(CC)CCCC)=C2C(C3=C(C4=CC=C(C5=CC(C(C6=CC(F)=C(CC(CC)CCCC)S6)=C(SC=C7)C7=C8C9=CC(F)=C(CC(CC)CCCC)S9)=C8S5)S4)SC(C%10=CC=CS%10)=C31)=O,O=C(C1=CSC=C1C/2=C(C#N)\C#N)C2=C/C3=CC(SC(C4=CC5=C(C6=C(C5(C7=CC=C(C=C7)CCCCCC)C8=CC=C(C=C8)CCCCCC)C9=C(C=C([Se]9)/C=C%10C(C%11=CSC=C%11C\%10=C(C#N)\C#N)=O)S6)C=C4%12)=C%13C%12(C%14=CC=C(C=C%14)CCCCCC)C(C=C%15)=CC=C%15CCCCCC)=C%13[Se]3,13.71
FC1=C(C(OCC(CCCC)CC)=O)SC2=CSC(C3=CC4=C(C5=C(C(C6=CC=C(CC(CC)CCCC)S6)=C4S3)C=CS5)C7=CC=C(CC(CC)CCCC)S7)=C12,O=C1C(/C(C2=CC(F)=C(C=C21)F)=C(C#N)\C#N)=C\C3=CC4=C(S3)C5=C(C6=C(C7=C(C8=C(C=C9C%10=C(C(C%11=CC=C(C=C%11)CCCCCC)(C9=C8)C%12=CC=C(C=C%12)CCCCCC)C=C(/C=C%13/C(C%14=CC(F)=C(F)C=C%14C%13=O)=C(C#N)/C#N)S%10)C7(C%15=CC=C(C=C%15)CCCCCC)C%16=CC=C(C=C%16)CCCCCC)S6)C5(C%17=CC=C(C=C%17)CCCCCC)C%18=CC=C(C=C%18)CCCCCC)S4,13.7
FC(C=C(C1=C2SC=CC2=C(C3=CC(F)=C(CC(CCCC)CC)S3)C4=C1C=C(C5=CC=C(C6=C(C(C(C7=C(CC(CCCC)CC)SC(CC(CC)CCCC)=C78)=O)=C(C9=CC=CC9)S6)C8=O)S5)S4)S%10)=C%10CC(CC)CCCC,c1(cc2c(cc1F)C(=O)/C(=C\c1cc3c(s1)c1c(s3)c3c(C1(c1ccc(cc1)CCCCCC)c1ccc(cc1)CCCCCC)cc1c(c3)C(c3c1sc1c3sc(c1)/C=C/1\C(=O)c3c(C1=C(C#N)C#N)cc(c(c3)F)F)(c1ccc(cc1)CCCCCC)c1ccc(cc1)CCCCCC)/C2=C(C#N)C#N)F,13.7
CC1=CC=C(S1)C2=C(C(C3=C(CC(CCCC)CC)CC(CC(CCCC)CC)=C3C4=O)=O)C4=C(C5=CC=C(S5)C6=CC7=C(C8=C(C(C9=CC(Cl)=C(S9)CC(CCCC)CC)=C7S6)C=C(C)S8)C%10=CC(Cl)=C(S%10)CC(CCCC)CC)S2,CCCCCCC(C=C1)=CC=C1C2(C3=CC=C(C=C3)CCCCCC)C4=C([Se]C5=CC6=C(C=C54)[Se]C7=C6C(C8=CC=C(C=C8)CCCCCC)(C9=CC=C(C=C9)CCCCCC)C%10=C7SC(/C=C%11\C(C%12=C(C=C(Cl)C=C%12)C%11=O)=C(C#N)\C#N)=C%10)C%13=C2C=C(/C=C%14C(C(C=C(Cl)C=C%15)=C%15C/%14=C(C#N)/C#N)=O)S%13,13.68
FC(C=C(C1=C2SC=CC2=C(C3=CC(F)=C(CC(CCCC)CC)S3)C4=C1C=C(C5=CC=C(C6=C(C(C(C7=C(CC(CCCC)CC)SC(CC(CC)CCCC)=C78)=O)=C(C9=CC=CC9)S6)C8=O)S5)S4)S%10)=C%10CC(CC)CCCC,O=C1C(/C(C2=C1C=C(F)C=C2)=C(C#N)/C#N)=C\C3=CC4=C(S3)C(C(C5=CC=C(CCCCCC)C=C5)(C(C=C6C7=C8C9=C(C=C(S9)/C=C%10C(C(C(F)=CC=C%11)=C%11C\%10=C(C#N)\C#N)=O)S7)=C%12C=C6C8(C%13=CC=C(C=C%13)CCCCCC)C%14=CC=C(C=C%14)CCCCCC)C%15=CC=C(CCCCCC)C=C%15)=C%12S4,13.68
O=C(C1=C(CCC(CCCC)CC)SC(CCC(CC)CCCC)=C1C2=O)C(C2=C(C3)C(C4)=CC=C4C5=CC6=C(C(C7=CC=C(CCC(CCCC)CC)S7)=C8C=CSC8=C6C9=CC=C(CCC(CCCC)CC)S9)S5)=C3C%10=CC=CS%10,O=C1C2=C(C)SC=C2C(/C1=C/C3=CC4=C(S3)C(SC5=C6C(C7=CC=C(CCCCCCCC)S7)=C8SC9=C(C8=C5C%10=CC=C(CCCCCCCC)S%10)C(C%11=CC=C(CCCCCC)C=C%11)(C%12=CC=C(CCCCCC)C=C%12)C%13=C9SC%14=C%13SC(/C=C%15/C(C%16=CSC(C)=C%16C%15=O)=C(C#N)\C#N)=C%14)=C6C4(C%17=CC=C(CCCCCC)C=C%17)C%18=CC=C(CCCCCC)C=C%18)=C(C#N)/C#N,13.6
CC1=CC(F)=C(S1)C2=C(F)C=C(C3=C(CC(CCCCCCCC)CCCCCC)C=C(C4=CC(CC(CCCCCC)CCCCCCCC)=C(S4)C)S3)S2,O=C(C1=C(C=C(F)C(F)=C1)C/2=C(C#N)\C#N)C2=C/C3=C(CCCCCCCCCCC)C(SC(C4=C5C6=C(C7=C(N6CC(CCCC)CCCCCC)C8=C(C(CCCCCCCCCCC)=C(S8)/C=C9C(C(C=C(F)C(F)=C%10)=C%10C\9=C(C#N)\C#N)=O)S7)C%11=NSN=C4%11)=C%12N5CC(CCCCCC)CCCC)=C%12S3,13.6
O=C1C2=C(CC(CC)CCCC)SC(CC(CC)CCCC)=C2C(C3=C(C4=CC=C(C5=CC(C(C6=CC(F)=C(CC(CC)CCCC)S6)=C(SC=C7)C7=C8C9=CC(F)=C(CC(CC)CCCC)S9)=C8S5)S4)SC(C%10=CC=CS%10)=C31)=O,O=C(C1=C(SC=C1C/2=C(C#N)\C#N)Cl)C2=C/C3=CC(CC4=C5C(C(C=C6)=CC=C6CCCCCC)(C(C4=C7)=CC8=C7C(C9=CC=C(C=C9)CCCCCC)(C%10=CC=C(C=C%10)CCCCCC)C%11=C8SC%12=C%11SC(/C=C%13C(C%14=C(SC=C%14C\%13=C(C#N)\C#N)Cl)=O)=C%12)C%15=CC=C(C=C%15)CCCCCC)=C5S3,13.6
O=C1C2=C(CC(CC)CCCC)SC(CC(CC)CCCC)=C2C(C3=C(C4=CC=C(C5=CC(C(C6=CC(F)=C(CC(CC)CCCC)S6)=C(SC=C7)C7=C8C9=CC(F)=C(CC(CC)CCCC)S9)=C8S5)S4)SC(C%10=CC=CS%10)=C31)=O,O=C(C1=C(C=C(Cl)C(Cl)=C1)C/2=C(C#N)\C#N)C2=C/C3=CC4=C(C5=C(C(C6=CC=C(CCCCCC)C=C6)4C7=CC=C(CCCCCC)C=C7)C8=C(S5)C(CCCCCCCC)=C9C(C(C%10=CC=C(CCCCCC)C=C%10)(C%11=C%12SC(/C=C%13C(C%14=C(C=C(Cl)C(Cl)=C%14)C\%13=C(C#N)\C#N)=O)=C%11)C%15=CC=C(CCCCCC)C=C%15)=C%12SC9=C8[O]CCCCCCCC)S3,13.5
FC1=C(F)C=C(N=C(OCC(CCCCCC)CCCCCCCC)C=N2)C2=C1C3=CC=CS3,O=C1C(/C(C2=C1C=CC(F)=C2)=C(C#N)\C#N)=C\C3=CC(C(CCCCCC)(CCCCCC)C4=C5C(OC)=C(C6(CCCCCC)CCCCCC)C(C(S7)=C6C=C7/C=C(/C(C8=C9C=CC(F)=C8)=C(C#N)\C#N)C9=O)=C4OC)=C5S3,13.46
CC(S1)=CC=C1C(C2=NN(CC(CCCCCCCC)CCCCCCCC)N=C32)=C(F)C(F)=C3C4=CC=C(S4)C5=CC(C(C6=CC(CCCCCCCC)=C(S6)Cl)=C7SC(C)=CC7=C8C9=CC(CCCCCCCC)=C(S9)Cl)=C8S5,O=C(C1=CSC=C1C/2=C(C#N)\C#N)C2=C/C3=C(CCCCCCCCCCC)C(SC(C4=C5C(N(CCC(CC)CCCC)C6=C7CC8=C6SC(/C=C9C(C%10=CSC=C%10C\9=C(C#N)\C#N)=O)=C8CCCCCCCCCCC)=C7C%11=NSN=C4%11)=C%12N5CCC(CC)CCCC)=C%12S3,13.46
O=C(C1=C(SC(CCCCCCCC)=C12)CCCCCCCC)C3=C(SC(C4=CC=C(C)S4)=C3C2=O)C(S5)=CC=C5C6=CC7C(C8=CC(F)=C(CCCCCCCC)C8)C9C(C=C(S9)C)C(C%10=CC(F)=C(S%10)CCCCCCCC)=C7S6,O=C(C1=CC(Cl)=C(C=C1C/2=C(C#N)\C#N)Cl)C2=C/C3=CC4=C(C(C5(C6=CC=C(C=C6)CCCCCC)C(C=C7)=CC=C7CCCCCC)=C(C8=CC9=C(C%10=C(C9(C%11=CC=C(C=C%11)CCCCCC)C%12=CC=C(C=C%12)CCCCCC)C%13=C(C=C(S%13)/C=C%14C(C%15=CC(Cl)=C(C=C%15C\%14=C(C#N)\C#N)Cl)=O)S%10)C=C85)S4)S3,13.45
O=C(C1=C(CCC(CCCC)CC)SC(CCC(CC)CCCC)=C1C2=O)C(C2=C(C3)C(C4)=CC=C4C5=CC6=C(C(C7=CC=C(CCC(CCCC)CC)S7)=C8C=CSC8=C6C9=CC=C(CCC(CCCC)CC)S9)S5)=C3C%10=CC=CS%10,O=C(C(C=CC=C1)=C1C/2=C(C#N)\C#N)C2=C/C3=CC(SC(C4=C5C6=C(C7=C(N6CC(CCCC)CC)C8=C(C=C(S8)/C=C9C(C%10=C(C=CC=C%10)C\9=C(C#N)\C#N)=O)S7)C%11=NN(N=C4%11)CC(CC)CCCC)=C%12N5CC(CC)CCCC)=C%12S3,13.42
O=C(C1=C(CCC(CCCC)CC)SC(CCC(CC)CCCC)=C1C2=O)C(C2=C(C3)C(C4)=CC=C4C5=CC6=C(C(C7=CC=C(CCC(CCCC)CC)S7)=C8C=CSC8=C6C9=CC=C(CCC(CCCC)CC)S9)S5)=C3C%10=CC=CS%10,O=C(C1=CC=CC=C1C/2=C(C#N)\C#N)C2=C/C3=C(CCCCCCCCCCC)C(SC(C4=C5C6=C(C7=C(N6CC(CC)CCCC)C8=C(C(CCCCCCCCCCC)=C(S8)/C=C9C(C(C=CC=C%10)=C%10C\9=C(C#N)\C#N)=O)S7)C%11=NSN=C4%11)=C%12N5CC(CC)CCCC)=C%12S3,13.41
CC1=CC=C(S1)C2=C(C(C3=C(CC(CCCC)CC)CC(CC(CCCC)CC)=C3C4=O)=O)C4=C(C5=CC=C(S5)C6=CC7=C(C8=C(C(C9=CC(Cl)=C(S9)CC(CCCC)CC)=C7S6)C=C(C)S8)C%10=CC(Cl)=C(S%10)CC(CCCC)CC)S2,c1(cc2c(cc1F)C(=O)/C(=C\c1cc3c(s1)c1c(s3)c3c(C1(c1ccc(cc1)CCCCCC)c1ccc(cc1)CCCCCC)cc1c(c3)C(c3c1sc1c3sc(c1)/C=C/1\C(=O)c3c(C1=C(C#N)C#N)cc(c(c3)F)F)(c1ccc(cc1)CCCCCC)c1ccc(cc1)CCCCCC)/C2=C(C#N)C#N)F,13.4
O=C(C1=C(CCC(CCCC)CC)SC(CCC(CC)CCCC)=C1C2=O)C(C2=C(C3)C(C4)=CC=C4C5=CC6=C(C(C7=CC=C(CCC(CCCC)CC)S7)=C8C=CSC8=C6C9=CC=C(CCC(CCCC)CC)S9)S5)=C3C%10=CC=CS%10,O=C(C(C=C(Cl)C(Cl)=C1)=C1C/2=C(C#N)/C#N)C2=C/C3=CC4=C(S3)C5=C(N4CC(CCCCCC)CCCC)C6=C(S5)C(C(C(C7=CC=C(C=C7)CCCCCC)6C8=CC=C(C=C8)CCCCCC)=C9)=CC%10=C9C%11=C(C(C%12=CC=C(CCCCCC)C=C%12)%10C%13=CC=C(CCCCCC)C=C%13)C(N%14CC(CCCCCC)CCCC)=C(S%11)C(S%15)=C%14C=C%15/C=C(C(C%16=C%17C=C(Cl)C(Cl)=C%16)=O)/C%17=C(C#N)/C#N,13.4
O=C(C1=C(CCC(CCCC)CC)SC(CCC(CC)CCCC)=C1C2=O)C(C2=C(C3)C(C4)=CC=C4C5=CC6=C(C(C7=CC=C(CCC(CCCC)CC)S7)=C8C=CSC8=C6C9=CC=C(CCC(CCCC)CC)S9)S5)=C3C%10=CC=CS%10,O=C(C1=CSC=C1C/2=C(C#N)\C#N)C2=C/C3=CC(SC(C4=C5C6=C(C7=C(N6CC(CC)CCCC)C8=C(C=C(S8)/C=C9C(C%10=CSC=C%10C\9=C(C#N)\C#N)=O)S7)C%11=NN(N=C4%11)CC(CC)CCCC)=C%12N5CC(CCCC)CC)=C%12S3,13.4
CC1=CC(C(S1)=C(C2=C3SC(C(S4)=CC=C4C5=C6C(C(C7=C(SC(CCCCCCCC)=C7C6=O)CCCCCCCC)=O)=C(S5)C8=CC=C(C)S8)=C2)C9=CC=C(S9)CC)=C3C%10=CC=C(S%10)CC,O=C(C(C=C(C(F)=C1)F)=C1C/2=C(C#N)/C#N)C2=C/C3=CC(SC4=C5C(CC6=CC=C(C=C6)CCCCCC)(C7=CC8=C(C(CC9=CC=C(C=C9)CCCCCC)(C%10=C8SC%11=C%10CC(/C=C%12C(C(C=C(C(F)=C%13)F)=C%13C\%12=C(C#N)/C#N)=O)=C%11)CC%14=CC=C(C=C%14)CCCCCC)C=C74)CC(C=C%15)=CC=C%15CCCCCC)=C5S3,13.36
O=C1C2=C(CC(CC)CCCC)SC(CC(CC)CCCC)=C2C(C3=C(C4=CC=C(C5=CC(C(C6=CC(F)=C(CC(CC)CCCC)S6)=C(SC=C7)C7=C8C9=CC(F)=C(CC(CC)CCCC)S9)=C8S5)S4)SC(C%10=CC=CS%10)=C31)=O,c1c(c(cc2c1C(=C(C#N)C#N)/C(=C/c1cc3c(s1)c1c([se]3)c3c(C1(c1ccc(cc1)CCCCCC)c1ccc(cc1)CCCCCC)cc1c(c3)C(c3c1[se]c1c3sc(c1)/C=C\1/C(=C(C#N)C#N)c3c(C1=O)cc(c(c3)Cl)Cl)(c1ccc(cc1)CCCCCC)c1ccc(cc1)CCCCCC)/C2=O)Cl)Cl,13.32
FC1=C(C(S2)=CC=C2C3=C(CCCCCCCCCCCCCCCC)C=C(C)S3)C4=NSN=C4C(C5=CC=C(S5)C6=C(CCCCCCCCCCCCCCCC)C=C(C7=C(C([H])=C(C8=C7C(N(C8=O)CCCCCCCCCCCCCCCC)=O)C)[H])S6)=C1F,c1(cc2c(cc1F)C(=O)/C(=C\c1cc3c(s1)c1c(s3)c3c(C1(c1ccc(cc1)CCCCCC)c1ccc(cc1)CCCCCC)cc1c(c3)C(c3c1sc1c3sc(c1)/C=C/1\C(=O)c3c(C1=C(C#N)C#N)cc(c(c3)F)F)(c1ccc(cc1)CCCCCC)c1ccc(cc1)CCCCCC)/C2=C(C#N)C#N)F,13.31
O=C1C2=C(CC(CC)CCCC)SC(CC(CC)CCCC)=C2C(C3=C(C4=CC=C(C5=CC(C(C6=CC(F)=C(CC(CC)CCCC)S6)=C(SC=C7)C7=C8C9=CC(F)=C(CC(CC)CCCC)S9)=C8S5)S4)SC(C%10=CC=CS%10)=C31)=O,O=C(C1=C(C=C(C(F)(F)F)C=C1)C/2=C(C#N)\C#N)C2=C/C3=CC4=C(C(C5(C6=CC=C(CCCCCC)C=C6)C7=CC=C(CCCCCC)C=C7)=C(C(C=C8C9(C%10=CC=C(C=C%10)CCCCCC)C%11=CC=C(CCCCCC)C=C%11)=C5C=C8C%12=C9C%13=C(C=C(S%13)/C=C%14C(C%15=C(C=C(C(F)(F)F)C=C%15)C\%14=C(C#N)\C#N)=O)S%12)S4)S3,13.3
O=C(C1=C(CCC(CCCC)CC)SC(CCC(CC)CCCC)=C1C2=O)C(C2=C(C3)C(C4)=CC=C4C5=CC6=C(C(C7=CC=C(CCC(CCCC)CC)S7)=C8C=CSC8=C6C9=CC=C(CCC(CCCC)CC)S9)S5)=C3C%10=CC=CS%10,O=C(C1=C(C/2=C(C#N)\C#N)C=C(F)C(F)=C1)C2=C/C3=C(OCCCCCC)C=C(C4=CC(C5(C(C=C6)=CC=C6CCCCCC)C7=CC=C(C=C7)CCCCCC)=C(C(SC8=C9)=C5C8=CC%10=C9C(C(C%11=CC=C(C=C%11)CCCCCC)(C%12=C%13SC(C%14=CC(OCCCCCC)=C(/C=C(C%15=O)/C(C%16=C%15C=C(F)C(F)=C%16)=C(C#N)/C#N)S%14)=C%12)C%17=CC=C(C=C%17)CCCCCC)=C%13S%10)S4)S3,13.28
FC(C=C(C1=C2SC=CC2=C(C3=CC(F)=C(CC(CCCC)CC)S3)C4=C1C=C(C5=CC=C(C6=C(C(C(C7=C(CC(CCCC)CC)SC(CC(CC)CCCC)=C78)=O)=C(C9=CC=CC9)S6)C8=O)S5)S4)S%10)=C%10CC(CC)CCCC,O=C(C(C=C(Cl)C(Cl)=C1)=C1C/2=C(C#N)/C#N)C2=C/C3=CC4=C(C5=C(C4(C(C=C6)=CC=C6OCC(CCCCCC)CCCC)C(C=C7)=CC=C7OCC(CCCC)CCCCCC)C8=CC(C(C=C8C=C5)=C9%10)=CC=C9C%11=C(C=C(S%11)/C=C%12C(C(C=C(Cl)C(Cl)=C%13)=C%13C\%12=C(C#N)/C#N)=O)C%10(C%14=CC=C(C=C%14)OCC(CCCCCC)CCCC)C(C=C%15)=CC=C%15OCC(CCCCCC)CCCC)S3,13.27
CC1=CC(C(S1)=C(C2=C3SC(C4=CC=C(C(C5=NN(CC(CCCCCC)CCCC)N=C65)=CC(C7=NN(CC(CCCCCC)CCCC)N=C87)=C6C=C8C9=CC=C(C)S9)S4)=C2)C%10=CC([H])=C(SCC(CCCC)CCCCCC)S%10)=C3C%11=CC([H])=C(S%11)SCC(CCCCCC)CCCC,c1(cc2c(cc1F)C(=O)/C(=C\c1cc3c(s1)c1c(s3)c3c(C1(c1ccc(cc1)CCCCCC)c1ccc(cc1)CCCCCC)cc1c(c3)C(c3c1sc1c3sc(c1)/C=C/1\C(=O)c3c(C1=C(C#N)C#N)cc(c(c3)F)F)(c1ccc(cc1)CCCCCC)c1ccc(cc1)CCCCCC)/C2=C(C#N)C#N)F,13.25
O=C1C2=C(CC(CC)CCCC)SC(CC(CC)CCCC)=C2C(C3=C(C4=CC=C(C5=CC(C(C6=CC(F)=C(CC(CC)CCCC)S6)=C(SC=C7)C7=C8C9=CC(F)=C(CC(CC)CCCC)S9)=C8S5)S4)SC(C%10=CC=CS%10)=C31)=O,FC1=CC(C(/C2=C/C3=C(CCCCCC)C4=C(S3)C(C(C5=CC=C(CCCCCC)C=C5)(C6=CC=C(CCCCCC)C=C6)C(C7=C8C)=C9SC7=CC%10=C8SC%11=C%10[C@](C%12=CC=C(CCCCCC)C=C%12)(C%13=C%11SC%14=C%13SC(/C=C%15/C(C%16=C(C%15=O)C=C(F)C(F)=C%16)=C(C#N)\[N+]#[C-])=C%14CCCCCC)C)=C9S4)=C(C#N)/C#N)=C(C2=O)C=C1F,13.24
FC1=C(C2=CC=C(C3=CC4=C(C(C(C=C5F)=CC(F)=C5CC(CCCC)CC)=C6C=C(OC6=C4C(C=C7F)=CC(F)=C7CC(CC)CCCC)C)O3)S2)C8=NN(CC(CCCCCCCC)CCCCCC)N=C8C(C9=CC=C(C)S9)=C1F,O=C(C/1=C\C2=C(C3=C(S2)C(N4C5=CC=C(CCCCCC)C=C5)=C(C6=C4C7=C(C8=NSN=C68)C(SC9=C%10SC(/C=C%11C(C%12=CC(F)=C(C=C%12C\%11=C(C#N)/C#N)F)=O)=C9CCCCCCCCCCC)=C%10N7C%13=CC=C(CCCCCC)C=C%13)S3)CCCCCCCCCCC)C%14=CC(F)=C(F)C=C%14C1=C(C#N)/C#N,13.22
FC1=C(C(OCC(CCCC)CC)=O)SC2=CSC(C3=CC4=C(C5=C(C(C6=CC=C(CC(CC)CCCC)S6)=C4S3)C=CS5)C7=CC=C(CC(CC)CCCC)S7)=C12,FC1=C(C=C(C(C/2C(C#N)C#N)=C1)C(C2=C/C(S3)=CC(SCCCCCCCC)=C3C(S4)=CC5=C4C6=CC(C7(C8=CC=C(CCCCCC)C=C8)C9=CC=C(CCCCCC)C=C9)=C(C=C6C5(C%10=CC=C(CCCCCC)C=C%10)C%11=CC=C(CCCCCC)C=C%11)C(S%12)=C7C=C%12C(S%13)=C(SCCCCCCCC)C=C%13/C=C%14/C(C%15=CC(F)=C(F)C=C%15C%14=O)=C(C#N)/C#N)=O)F,13.2
O=C(C1=C(CCC(CCCC)CC)SC(CCC(CC)CCCC)=C1C2=O)C(C2=C(C3)C(C4)=CC=C4C5=CC6=C(C(C7=CC=C(CCC(CCCC)CC)S7)=C8C=CSC8=C6C9=CC=C(CCC(CCCC)CC)S9)S5)=C3C%10=CC=CS%10,[F]C1=CC2=C(C(/C(C2=O)=C/C3=CC4=C(C5=C(N4C(CCCCCCCC)CCCCCCCC)C(SC6=C7N(C(CCCCCCCC)CCCCCCCC)C8=C6SC(/C=C9C(C(C=C(C([F])=C%10)[F])=C%10C\9=C(C#N)\C#N)=O)=C8)=C7S5)S3)=C(C#N)\C#N)C=C1[F],13.2
[H]C(C=C1C(C2=C3SC(C4=C(F)C=C(C5=C(C(C6=C(SC(CCCCCCCC)=C6C7=O)CCCCCCCC)=O)C7=C(C8=CC(F)=CS8)S5)S4)=C2)=C9SC(C)=CC9=C3C%10=CC([H])=C(S%10)CCCCCCCC)=C(S1)CCCCCCCC,O=C1C(/C(C2=CC=CC=C21)=C(C#N)/C#N)=C/C3=CC(SC(C4=CC(C5(CCCCCCCC)CCCCCCCC)=C(C6=C5C7=C(C=C(/C=C8C(C9=CC=CC=C9C/8=C(C#N)/C#N)=O)S7)S6)C=C4%10)=C%11C%10(CCCCCCCC)CCCCCCCC)=C%11S3,13.2
O=C1C2=C(CC(CC)CCCC)SC(CC(CC)CCCC)=C2C(C3=C(C4=CC=C(C5=CC(C(C6=CC(F)=C(CC(CC)CCCC)S6)=C(SC=C7)C7=C8C9=CC(F)=C(CC(CC)CCCC)S9)=C8S5)S4)SC(C%10=CC=CS%10)=C31)=O,FC1=CC(C(/C2=C/C3=C(CCCCCCCCCC)C4=C(S3)C(C(C5=CC=C(CCCCCC)C=C5)(C6=CC=C(CCCCCC)C=C6)C(C7=C8C)=C9SC7=CC%10=C8SC%11=C%10[C@](C%12=CC=C(CCCCCC)C=C%12)(C%13=C%11SC%14=C%13SC(/C=C%15/C(C%16=C(C%15=O)C=C(F)C(F)=C%16)=C(C#N)\[N+]#[C-])=C%14CCCCCCCCCC)C)=C9S4)=C(C#N)/C#N)=C(C2=O)C=C1F,13.2
CC(S1)=CC=C1C2=C3C(C(C4=C(SC(CC(CC)CCCC)=C4C3=O)CC(CCCC)CC)=O)=C(S2)C(S5)=CC=C5C6=CC7=C(C8=CC(Cl)=C(CCCCCBr)C8)C9=C(C=C(S9)C)C(C%10=CC(Cl)=C(CCCCCBr)C%10)=C7S6,O=C(C/1=C\C2=C(C3=C(S2)C(N4C5=CC=C(CCCCCC)C=C5)=C(C6=C4C7=C(C8=NSN=C68)C(SC9=C%10SC(/C=C%11C(C%12=CC(F)=C(C=C%12C\%11=C(C#N)/C#N)F)=O)=C9CCCCCCCCCCC)=C%10N7C%13=CC=C(CCCCCC)C=C%13)S3)CCCCCCCCCCC)C%14=CC(F)=C(F)C=C%14C1=C(C#N)/C#N,13.2
FC1=C(F)C=C(N=C(OCC(CCCCCC)CCCCCCCC)C=N2)C2=C1C3=CC=CS3,N#C/C(C#N)=C(C1=CC=CC=C1C2=O)/C2=C/C3=CC4=C(C5=C(C=C6C(C(CCCCCC)(CCCCCC)C7=C6SC(/C=C8/C(C9=CC=CC=C9C8=O)=C(C#N)/C#N)=C7)=C5)C4(CCCCCC)CCCCCC)S3,13.19
O=C(C1=C(CCC(CCCC)CC)SC(CCC(CC)CCCC)=C1C2=O)C(C2=C(C3)C(C4)=CC=C4C5=CC6=C(C(C7=CC=C(CCC(CCCC)CC)S7)=C8C=CSC8=C6C9=CC=C(CCC(CCCC)CC)S9)S5)=C3C%10=CC=CS%10,O=C1C2=C(C)SC=C2C(/C1=C/C(S3)=CC4=C3C(S5)=C(C4(C6=CC=C(CCCCCC)C=C6)C7=CC=C(CCCCCC)C=C7)C(C5=C8C9=CC=C(CC(CCCC)CC)S9)=C(C%10=CC=C(CC(CCCC)CC)S%10)C%11=C8C(C%12(C%13=CC=C(CCCCCC)C=C%13)C%14=CC=C(CCCCCC)C=C%14)=C(S%11)C%15=C%12C=C(/C=C%16C(C%17=C(C)SC=C%17C\%16=C(C#N)\C#N)=O)S%15)=C(C#N)\C#N,13.18
FC1=C(C2=CC=C(C3=CC4=C(C5=CC=C(CC(CCCC)CC)S5)C(SC(C)=C6)=C6C(C7=CC=C(CC(CCCC)CC)S7)=C4S3)S2)C8=NN(CC(CCCCCC)CCCCCCCC)N=C8C(C9=CC=C(C%10=CC(C(C%11=CC=C(CC(CCCC)CC)S%11)=C(S%12)C(C=C%12C)=C%13C%14SC(CC(CCCC)CC)=CC%14)=C%13S%10)S9)=C1F,c1(c(cc2c(c1)C(=C(C#N)C#N)/C(=C\c1c(c(sc1)c1sc3c(c1)C(c1c3cc3c(c1)c1c(C3(c3ccc(cc3)CCCCCC)c3ccc(cc3)CCCCCC)cc(s1)c1scc(c1OC[C@H](CCCC)CC)/C=C/1\C(=C(C#N)C#N)c3c(C1=O)cc(c(c3)F)F)(c1ccc(cc1)CCCCCC)c1ccc(cc1)CCCCCC)OC[C@@H](CC)CCCC)/C2=O)F)F,13.18
FC(C(F)=C(C1=N2)C3=CC=C(S3)C4=CC5=C(C6=C(C(C7=CC=CC([S]CCCCCCCC)=C7)=C5S4)C=C(C)S6)C8=CC=CC([S]CCCCCCCC)=C8)=C(C9=CC=C(C)S9)C1=NN2CCCCCCCCCCCCCCCC,c12cc3c(cc1C(c1c2sc2c1sc(c2)/C=C\1/C(=C(C#N)C#N)c2c(C1=O)cccc2)(c1ccc(cc1)CCCCCC)c1ccc(cc1)CCCCCC)c1c(C3(c2ccc(cc2)CCCCCC)c2ccc(cc2)CCCCCC)c2c(s1)cc(s2)/C=C\1/C(=C(C#N)C#N)c2c(C1=O)cccc2,13.16
O=C(C1=C(SC(CCCCCCCC)=C12)CCCCCCCC)C3=C(SC(C4=CC=C(C)S4)=C3C2=O)C(S5)=CC=C5C6=CC7C(C8=CC(F)=C(CCCCCCCC)C8)C9C(C=C(S9)C)C(C%10=CC(F)=C(S%10)CCCCCCCC)=C7S6,O=C(C/1=C\C2=CC3=C(S2)C(C4(C5=CC=C(CCCCCC)C=C5)C6=CC=C(CCCCCC)C=C6)=C(S3)C7=CC8=C(C=C74)C9=C(C%10=C(S9)C=C(/C=C%11C(C%12=CC=C(Cl)C=C%12C\%11=C(C#N)/C#N)=O)S%10)C8(C%13=CC=C(CCCCCC)C=C%13)C%14=CC=C(CCCCCC)C=C%14)C%15=CC=C(Cl)C=C%15C1=C(C#N)/C#N,13.16
O=C(C1=C(CCC(CCCC)CC)SC(CCC(CC)CCCC)=C1C2=O)C(C2=C(C3)C(C4)=CC=C4C5=CC6=C(C(C7=CC=C(CCC(CCCC)CC)S7)=C8C=CSC8=C6C9=CC=C(CCC(CCCC)CC)S9)S5)=C3C%10=CC=CS%10,O=C(C1=C(C)SC([H])=C1C/2=C(C#N)\C#N)C2=C/C3=CC(C(C4=CC=C(CCCCCC)C=C4)(C5=CC=C(CCCCCC)C=C5)C6=C7SC8=C6C(C9=CC=C(S9)CC(CCCC)CC)=C%10SC(C%11=C(C%12(C%13=CC=C(CCCCCC)C=C%13)C%14=CC=C(CCCCCC)C=C%14)C=C(/C=C%15C(C%16=C(SC([H])=C%16C\%15=C(C#N)\C#N)[CH3])=O)S%11)=C%12C%10=C8C%17=CC=C(CC(CC)CCCC)S%17)=C7S3,13.15
FC1=C(F)C=C(N=C(OCC(CCCCCC)CCCCCCCC)C=N2)C2=C1C3=CC=CS3,O=C(C1=CC=CC=C1C/2=C(C#N)\C#N)C2=C/C3=C(CCCCCCCCCCC)C(SC(C4=C5C6=C(C7=C(N6CC(CC)CCCC)C8=C(C(CCCCCCCCCCC)=C(S8)/C=C9C(C(C=CC=C%10)=C%10C\9=C(C#N)\C#N)=O)S7)C%11=NSN=C4%11)=C%12N5CC(CC)CCCC)=C%12S3,13.14
O=C(C1=C(CCC(CCCC)CC)SC(CCC(CC)CCCC)=C1C2=O)C(C2=C(C3)C(C4)=CC=C4C5=CC6=C(C(C7=CC=C(CCC(CCCC)CC)S7)=C8C=CSC8=C6C9=CC=C(CCC(CCCC)CC)S9)S5)=C3C%10=CC=CS%10,c1(c(cc2c(c1)C(=C(C2=O)[CH]c1sc2c(c1)n(c1c2sc2c1C(c1c2cc2c(c1)c1c(C2(c2ccc(cc2)CCCCCC)c2ccc(cc2)CCCCCC)c2c(s1)c1c(n2CCCCCCCC)cc(s1)/C=C\1/C(=C(C#N)C#N)c2c(C1=O)cc(c(c2)F)F)(c1ccc(cc1)CCCCCC)c1ccc(cc1)CCCCCC)CCCCCCCC)[C](C#N)C#N)F)F,13.13
FC1=C(F)C=C(N=C(OCC(CCCCCC)CCCCCCCC)C=N2)C2=C1C3=CC=CS3,O=C(C1=CC(F)=C(C=C1C/2=C(C#N)/C#N)F)C2=C/C3=CC([CH2]4)=C(S3)C5=C4C=C(C6=C7C8=CC([CH2]C9=C%10SC(/C=C%11C(C%12=CC(F)=C(C=C%12C\%11=C(C#N)/C#N)F)=O)=C9)=C%10C=C8C(B=O)6B=O)C(C7(B=O)B=O)=C5,13.13
O=C(C1=C(SC(C2=CC=C(S2)C3=CC(C(C4=CC(F)=C(S4)SCCCCCCCC)=C5SC(C)=CC5=C6C7=CC(F)=C(S7)SCCCCCCCC)=C6S3)=C18)C9=CC=C(S9)C)C%10=C(SC(CCCCCCCC)=C%10C8=O)CCCCCCCC,c1(cc2c(cc1F)C(=O)/C(=C\c1cc3c(s1)c1c(s3)c3c(C1(c1ccc(cc1)CCCCCC)c1ccc(cc1)CCCCCC)cc1c(c3)C(c3c1sc1c3sc(c1)/C=C/1\C(=O)c3c(C1=C(C#N)C#N)cc(c(c3)F)F)(c1ccc(cc1)CCCCCC)c1ccc(cc1)CCCCCC)/C2=C(C#N)C#N)F,13.1
O=C1C2=C(CC(CC)CCCC)SC(CC(CC)CCCC)=C2C(C3=C(C4=CC=C(C5=CC(C(C6=CC(F)=C(CC(CC)CCCC)S6)=C(SC=C7)C7=C8C9=CC(F)=C(CC(CC)CCCC)S9)=C8S5)S4)SC(C%10=CC=CS%10)=C31)=O,c1(cc2c(cc1F)C(=O)/C(=C\c1cc3c(s1)c1c(s3)c3c(C1(c1ccc(cc1)CCCCCC)c1ccc(cc1)CCCCCC)cc1c(c3)C(c3c1sc1c3sc(c1)/C=C/1\C(=O)c3c(C1=C(C#N)C#N)cc(c(c3)F)F)(c1ccc(cc1)CCCCCC)c1ccc(cc1)CCCCCC)/C2=C(C#N)C#N)F,13.1
[F]C1=C(CC)SC(C2=C3C(C=C(C)C3)C(C4=CC([F])=C(S4)CC)=C5SC(C6=CC=C(S6)C7=C(C(C8=C(SC(CC)=C8C9=O)CC)=O)C9=C(C%10=CC=C(S%10)C)S7)=CC25)=C1,O=C(C1=C(C=C(F)C(F)=C1)C/2=C(C#N)\C#N)C2=C/C3=CC4=C(C(C=C(C(CCCCCCCC)(CCCCCCCC)C5=C6C=C7C(C8=CC(C(CCCCCCCC)(CCCCCCCC)C9=C%10SC(/C=C%11C(C%12=C(C=C(F)C(F)=C%12)C\%11=C(C#N)\C#N)=O)=C9)=C%10C=C8C7(CCCCCCCC)CCCCCCCC)=C5)C6=C%13)=C%13C4(CCCCCCCC)CCCCCCCC)S3,13.1
CC1=CC=C(S1)C2=C(C(C(C=C(C(SCC(CCCC)CC)=C3)SCC(CCCC)CC)=C3C4=O)=O)C4=C(C5=CC=C(S5)C6=CC7=C(C8=C(C(C9=CC(F)=C(S9)CC(CCCC)CC)=C7S6)C=C(C)S8)C%10=CC(F)=C(S%10)CC(CCCC)CC)S2,c1(cc2c(cc1F)C(=O)/C(=C\c1cc3c(s1)c1c(s3)c3c(C1(c1ccc(cc1)CCCCCC)c1ccc(cc1)CCCCCC)cc1c(c3)C(c3c1sc1c3sc(c1)/C=C/1\C(=O)c3c(C1=C(C#N)C#N)cc(c(c3)F)F)(c1ccc(cc1)CCCCCC)c1ccc(cc1)CCCCCC)/C2=C(C#N)C#N)F,13.1
CC1=CC=C(S1)C2=C(C(F)=C(C3=NC(C4=CC(F)=C(S4)CC(CC)CC)=C(N=C23)C5=CC(F)=C(S5)CC(CC)CC)C6=CC=C(S6)C7=CC8=C(C9=C(C(C%10=CC=C(S%10)CC(CC)CC)=C8S7)C=C(C)S9)C%11=CC=C(S%11)CC(CC)CC)F,O=C(C1=CC=CC=C1C/2=C(C#N)/C#N)C2=C/C3=C(C4=CC=C(CCCCCC)C=C4)C5=C(S3)C6=C(S5)C(C7=NSN=C7C8=C9N(C%10=CC=C(CCCCCC)C=C%10)C%11=C8SC%12=C%11SC(/C=C%13C(C%14=CC=CC=C%14C\%13=C(C#N)\C#N)=O)=C%12C%15=CC=C(CCCCCC)C=C%15)=C9N6C%16=CC=C(CCCCCC)C=C%16,13.1
CC(SC1=C(C2=C3SC(C4=CC=C(S4)C5=C(C(F)=C(C(N=C6C7=CC=CC(OCCCCCCCC)=C7)=C5N=C6C8=CC=CC(OCCCCCCCC)=C8)C9=CC=C(C)S9)F)=C2)C%10=CC(F)=C(S%10)SC)=CC1=C3C(S%11)=CC(F)=C%11SC,O=C(C/1=C\C2=C(C3=C(S2)C(N4C5=CC=C(CCCCCC)C=C5)=C(C6=C4C7=C(C8=NSN=C68)C(SC9=C%10SC(/C=C%11C(C%12=CC(F)=C(C=C%12C\%11=C(C#N)/C#N)F)=O)=C9CCCCCCCCCCC)=C%10N7C%13=CC=C(CCCCCC)C=C%13)S3)CCCCCCCCCCC)C%14=CC(F)=C(F)C=C%14C1=C(C#N)/C#N,13.1
[F]C1=C(CC)SC(C2=C3C(C=C(C)C3)C(C4=CC([F])=C(S4)CC)=C5SC(C6=CC=C(S6)C7=C(C(C8=C(SC(CC)=C8C9=O)CC)=O)C9=C(C%10=CC=C(S%10)C)S7)=CC25)=C1,O=C1C2=C(C=C(F)C(F)=C2)C(/C1=C/C([Se]3)=CC4=C3C(C5(C6=CC=C(CCCCCC)C=C6)C7=CC=C(CCCCCC)C=C7)=C(S4)C(C5=C8)=CC9=C8C(S%10)=C(C9(C%11=CC=C(CCCCCC)C=C%11)C%12=CC=C(CCCCCC)C=C%12)C%13=C%10C=C([Se]%13)/C=C(/C%14=C(C#N)\C#N)C(C%15=C%14C=C(F)C(F)=C%15)=C)=C(C#N)/C#N,13.05
FC1=C(F)C=C(N=C(OCC(CCCCCC)CCCCCCCC)C=N2)C2=C1C3=CC=CS3,O=C(C1=CC(Cl)=C(C=C1C/2=C(C#N)\C#N)Cl)C2=C/C3=CC4=C(C(C5(C6=CC=C(C=C6)CCCCCC)C(C=C7)=CC=C7CCCCCC)=C(C8=CC9=C(C%10=C(C9(C%11=CC=C(C=C%11)CCCCCC)C%12=CC=C(C=C%12)CCCCCC)C%13=C(C=C(S%13)/C=C%14C(C%15=CC(Cl)=C(C=C%15C\%14=C(C#N)\C#N)Cl)=O)S%10)C=C85)S4)S3,13.04
O=C(C1=C(CCC(CCCC)CC)SC(CCC(CC)CCCC)=C1C2=O)C(C2=C(C3)C(C4)=CC=C4C5=CC6=C(C(C7=CC=C(CCC(CCCC)CC)S7)=C8C=CSC8=C6C9=CC=C(CCC(CCCC)CC)S9)S5)=C3C%10=CC=CS%10,COC1=C(/C=C(C(C2=C3C=C(F)C(F)=C2)=O)/C3=C(C#N)/C#N)SC(C4=CC(C5(C(C=C6)=CC=C6CCCCCC)C7=CC=C(C=C7)CCCCCC)=C(C8=CC9=C(C%10=C(C9(C%11=CC=C(C=C%11)CCCCCC)C%12=CC=C(C=C%12)CCCCCC)C=C(C%13=C(OC)C(OC)=C(/C=C(C(C%14=C%15C=C(F)C(F)=C%14)=O)\C%15=C(C#N)\C#N)S%13)S%10)C=C85)S4)=C1OC,13.01
FC1=C(F)C=C(N=C(OCC(CCCCCC)CCCCCCCC)C=N2)C2=C1C3=CC=CS3,CF.O=C(C1=C2C=CC=C1)C(/C2=C(C#N)\[N+]#[C-])=C\C3=CC(C4(CCCCCC)CCCCCC)=C(C5=C4C=C(C6=C5)C7=C(C6(CCCCCC)CCCCCC)C=C(/C=C(/C8=C(C#N)/[N+]#[C-])C(C9=C8C=CC=C9)=O)S7)S3.CF,13.01
